Repository: LIUhui-ayy/ThermoAI-CALPHAD-Databases

# ThermoAI-Studio
ThermoAI Studio is an AI-driven integrated platform that automates the CALPHAD thermodynamic database development workflow, from literature parsing and data structuring to model generation, parameter optimization, validation, and uncertainty quantification.

File: AL-MG/input-data/ZPF/Butchers.json
{
    "components": ["AL", "MG", "VA"],
    "phases": ["FCC_A1", "LIQUID"],
    "conditions": {
        "P": 101325,
        "T": [
            867.15, 822.15, 781.15,
            913.95, 891.95, 865.25, 864.55, 820.75, 764.55, 735.65, 728.75, 723.05
        ]
    },
    "broadcast_conditions": false,
    "output": "ZPF",
    "values": [
        [["FCC_A1", ["MG"], [0.0440]], ["LIQUID", ["MG"], [null]]],
        [["FCC_A1", ["MG"], [0.0770]], ["LIQUID", ["MG"], [null]]],
        [["FCC_A1", ["MG"], [0.1100]], ["LIQUID", ["MG"], [null]]],
        [["FCC_A1", ["MG"], [null]], ["LIQUID", ["MG"], [0.0401]]],
        [["FCC_A1", ["MG"], [null]], ["LIQUID", ["MG"], [0.0857]]],
        [["FCC_A1", ["MG"], [null]], ["LIQUID", ["MG"], [0.1408]]],
        [["FCC_A1", ["MG"], [null]], ["LIQUID", ["MG"], [0.1437]]],
        [["FCC_A1", ["MG"], [null]], ["LIQUID", ["MG"], [0.2242]]],
        [["FCC_A1", ["MG"], [null]], ["LIQUID", ["MG"], [0.3173]]],
        [["FCC_A1", ["MG"], [null]], ["LIQUID", ["MG"], [0.3504]]],
        [["FCC_A1", ["MG"], [null]], ["LIQUID", ["MG"], [0.3659]]],
        [["FCC_A1", ["MG"], [null]], ["LIQUID", ["MG"], [0.3740]]]
    ],
    "reference": "Butchers (1943)",
    "bibtex": "butchers1943_1945",
    "comment": "Combined data from FCC_A1-LIQUID phase boundaries in the Al-Mg system"
}

File: AL-MG/input-data/ZPF/Czeppe T.json

{
    "components": ["AL", "MG", "VA"],
    "phases": ["BETA", "EPSILON", "GAMMA"],
    "conditions": {
        "P": 101325,
        "T":
    [
        700.15
        
    ]
    },
    "broadcast_conditions": false,
    "output": "ZPF",
    "values": [
        [["BETA", ["MG"], [0.384]], ["EPSILON", ["MG"], [0.434]], ["GAMMA", ["MG"], [0.482]]]
    ],
    "reference": "Czeppe T (2003)",
    "bibtex": "Czeppe T , Zakulski W ,El?bieta Bielańska.Study of the thermal stability of phases in the Mg-Al system[J].Journal of Phase Equilibria, 2003, 24(3):249-254..",
    "comment": "Eutectic Transformation",
    "weight": 2
}

File: AL-MG/input-data/ZPF/FCC_A1-BETA-0-(ZPF)-dix1929.json
{
    "components": ["AL", "MG", "VA"],
    "phases": ["FCC_A1", "BETA"],
    "conditions": {
        "P": 101325,
        "T": [473.15, 523.15, 573.15, 623.15, 673.15]
    },
    "broadcast_conditions": false,
    "output": "ZPF",
    "values": [
        [["FCC_A1", ["MG"], [0.044]], ["BETA", ["MG"], [null]]],
        [["FCC_A1", ["MG"], [0.0488]], ["BETA", ["MG"], [null]]],
        [["FCC_A1", ["MG"], [0.071]], ["BETA", ["MG"], [null]]],
        [["FCC_A1", ["MG"], [0.096]], ["BETA", ["MG"], [null]]],
        [["FCC_A1", ["MG"], [0.126]], ["BETA", ["MG"], [null]]]
    ],
    "reference": "Dix (1929)",
    "bibtex": "dix1929"
}

File: AL-MG/input-data/ZPF/FCC_A1-LIQUID-0-(ZPF)-tensi1972.json
{
    "components": ["AL", "MG", "VA"],
    "phases": ["FCC_A1", "LIQUID"],
    "conditions": {
        "P": 101325,
        "T": [894.15, 885.15]
    },
    "broadcast_conditions": false,
    "output": "ZPF",
    "values": [
        [["FCC_A1", ["MG"], [0.022]], ["LIQUID", ["MG"], [null]]],
        [["FCC_A1", ["MG"], [0.028]], ["LIQUID", ["MG"], [null]]]
    ],
    "reference": "Tensi (1972)",
    "bibtex": "tensi1972"
}

File: AL-MG/input-data/ZPF/HCP_A3-GAMMA-0-(ZPF)-saldau1932.json
{
    "components": ["AL", "MG", "VA"],
    "phases": ["HCP_A3", "GAMMA"],
    "conditions": {
        "P": 101325,
        "T": [693.15, 673.15, 653.15, 613.15, 593.15, 573.15]
    },
    "broadcast_conditions": false,
    "output": "ZPF",
    "values": [
        [["HCP_A3", ["MG"], [0.893]], ["GAMMA", ["MG"], [null]]],
        [["HCP_A3", ["MG"], [0.90]], ["GAMMA", ["MG"], [null]]],
        [["HCP_A3", ["MG"], [0.91]], ["GAMMA", ["MG"], [null]]],
        [["HCP_A3", ["MG"], [0.936]], ["GAMMA", ["MG"], [null]]],
        [["HCP_A3", ["MG"], [0.936]], ["GAMMA", ["MG"], [null]]],
        [["HCP_A3", ["MG"], [0.945]], ["GAMMA", ["MG"], [null]]]
    ],
    "reference": "Saldau (1932)",
    "bibtex": "saldau1932"
}

File: AL-MG/input-data/ZPF/HCP_A3-GAMMA-0-(ZPF)-schmid1933.json
{
    "components": ["AL", "MG", "VA"],
    "phases": ["HCP_A3", "GAMMA"],
    "conditions": {
        "P": 101325,
        "T": [613.15, 573.15, 491.15]
    },
    "broadcast_conditions": false,
    "output": "ZPF",
    "values": [
    [["GAMMA", ["MG"], [null]], ["HCP_A3", ["MG"], [0.925]]],
    [["GAMMA", ["MG"], [null]], ["HCP_A3", ["MG"], [0.943]]],
    [["GAMMA", ["MG"], [null]], ["HCP_A3", ["MG"], [0.969]]]
    ],
    "reference": "Schmid (1933)",
    "bibtex": "schmid1933"
}

File: AL-MG/input-data/ZPF/Hanson1920.json
{
    "components": ["AL", "MG", "VA"],
    "phases": ["FCC_A1", "LIQUID", "HCP_A3"],
    "conditions": {
        "P": 101325,
        "T": [
            903.15, 878.15, 850.15, 820.15, 789.15, 748.15, 721.15,
            727.15, 724.15, 720.15, 790.15, 863.15
        ]
    },
    "broadcast_conditions": false,
    "output": "ZPF",
    "values": [
        [["FCC_A1", ["MG"], [null]], ["LIQUID", ["MG"], [0.058]]],
        [["FCC_A1", ["MG"], [null]], ["LIQUID", ["MG"], [0.107]]],
        [["FCC_A1", ["MG"], [null]], ["LIQUID", ["MG"], [0.162]]],
        [["FCC_A1", ["MG"], [null]], ["LIQUID", ["MG"], [0.216]]],
        [["FCC_A1", ["MG"], [null]], ["LIQUID", ["MG"], [0.270]]],
        [["FCC_A1", ["MG"], [null]], ["LIQUID", ["MG"], [0.322]]],
        [["FCC_A1", ["MG"], [null]], ["LIQUID", ["MG"], [0.381]]],
        [["LIQUID", ["MG"], [0.584]], ["HCP_A3", ["MG"], [null]]],
        [["LIQUID", ["MG"], [0.625]], ["HCP_A3", ["MG"], [null]]],
        [["LIQUID", ["MG"], [0.721]], ["HCP_A3", ["MG"], [null]]],
        [["LIQUID", ["MG"], [0.816]], ["HCP_A3", ["MG"], [null]]],
        [["LIQUID", ["MG"], [0.909]], ["HCP_A3", ["MG"], [null]]]
    ],
    "reference": "Hanson (1920)",
    "bibtex": "hanson1920",
    "comment": "Combined data from multiple phase boundaries in the Al-Mg system"
}

File: AL-MG/input-data/ZPF/Hume-rothery1938.json
{
    "components": ["AL", "MG", "VA"],
    "phases": ["GAMMA", "LIQUID", "HCP_A3"],
    "conditions": {
        "P": 101325,
        "T": [
            693.15, 564.15, 473.15,
            880.15, 845.15, 806.15, 764.15, 731.15,
            891.15, 858.25, 850.95, 821.85, 758.35, 710.35
        ]
    },
    "broadcast_conditions": false,
    "output": "ZPF",
    "values": [
        [["GAMMA", ["MG"], [null]], ["HCP_A3", ["MG"], [0.897]]],
        [["GAMMA", ["MG"], [null]], ["HCP_A3", ["MG"], [0.946]]],
        [["GAMMA", ["MG"], [null]], ["HCP_A3", ["MG"], [0.967]]],
        [["LIQUID", ["MG"], [null]], ["HCP_A3", ["MG"], [0.977]]],
        [["LIQUID", ["MG"], [null]], ["HCP_A3", ["MG"], [0.9627]]],
        [["LIQUID", ["MG"], [null]], ["HCP_A3", ["MG"], [0.9346]]],
        [["LIQUID", ["MG"], [null]], ["HCP_A3", ["MG"], [0.915]]],
        [["LIQUID", ["MG"], [null]], ["HCP_A3", ["MG"], [0.8945]]],
        [["LIQUID", ["MG"], [0.9456]], ["HCP_A3", ["MG"], [null]]],
        [["LIQUID", ["MG"], [0.8909]], ["HCP_A3", ["MG"], [null]]],
        [["LIQUID", ["MG"], [0.8804]], ["HCP_A3", ["MG"], [null]]],
        [["LIQUID", ["MG"], [0.8327]], ["HCP_A3", ["MG"], [null]]],
        [["LIQUID", ["MG"], [0.747]], ["HCP_A3", ["MG"], [null]]],
        [["LIQUID", ["MG"], [0.6995]], ["HCP_A3", ["MG"], [null]]]
    ],
    "reference": "Hume-Rothery (1938)",
    "bibtex": "hume-rothery1938",
    "comment": "Combined data from HCP_A3-GAMMA, HCP_A3-LIQUID and LIQUID-HCP_A3 phase boundaries in the Al-Mg system"
}

File: AL-MG/input-data/ZPF/Kawakami1936.json
{
    "components": ["AL", "MG", "VA"],
    "phases": ["FCC_A1", "LIQUID", "GAMMA", "HCP_A3"],
    "conditions": {
        "P": 101325,
        "T": [
            813.15, 773.15, 721.15,
            911.15, 889.15, 863.15, 832.15, 800.15, 762.15, 721.15,
            736.15, 732.25, 729.15, 727.15, 724.15, 721.15, 715.15,
            710.15, 721.15, 731.15, 751.15
        ]
    },
    "broadcast_conditions": false,
    "output": "ZPF",
    "values": [
        [["FCC_A1", ["MG"], [0.11]], ["LIQUID", ["MG"], [null]]],
        [["FCC_A1", ["MG"], [0.14]], ["LIQUID", ["MG"], [null]]],
        [["FCC_A1", ["MG"], [0.163]], ["LIQUID", ["MG"], [null]]],
        [["FCC_A1", ["MG"], [null]], ["LIQUID", ["MG"], [0.056]]],
        [["FCC_A1", ["MG"], [null]], ["LIQUID", ["MG"], [0.109]]],
        [["FCC_A1", ["MG"], [null]], ["LIQUID", ["MG"], [0.163]]],
        [["FCC_A1", ["MG"], [null]], ["LIQUID", ["MG"], [0.218]]],
        [["FCC_A1", ["MG"], [null]], ["LIQUID", ["MG"], [0.271]]],
        [["FCC_A1", ["MG"], [null]], ["LIQUID", ["MG"], [0.323]]],
        [["FCC_A1", ["MG"], [null]], ["LIQUID", ["MG"], [0.383]]],
        [["LIQUID", ["MG"], [0.587]], ["GAMMA", ["MG"], [null]]],
        [["LIQUID", ["MG"], [0.606]], ["GAMMA", ["MG"], [null]]],
        [["LIQUID", ["MG"], [0.627]], ["GAMMA", ["MG"], [null]]],
        [["LIQUID", ["MG"], [0.636]], ["GAMMA", ["MG"], [null]]],
        [["LIQUID", ["MG"], [0.647]], ["GAMMA", ["MG"], [null]]],
        [["LIQUID", ["MG"], [0.668]], ["GAMMA", ["MG"], [null]]],
        [["LIQUID", ["MG"], [0.687]], ["GAMMA", ["MG"], [null]]],
        [["LIQUID", ["MG"], [0.701]], ["HCP_A3", ["MG"], [null]]],
        [["LIQUID", ["MG"], [0.714]], ["HCP_A3", ["MG"], [null]]],
        [["LIQUID", ["MG"], [0.727]], ["HCP_A3", ["MG"], [null]]],
        [["LIQUID", ["MG"], [0.749]], ["HCP_A3", ["MG"], [null]]]
    ],
    "reference": "Kawakami (1936)",
    "bibtex": "kawakami1936",
    "comment": "Combined data from multiple phase boundaries in the Al-Mg system"
}

File: AL-MG/input-data/ZPF/Kurnakov1940.json
{
    "components": ["AL", "MG", "VA"],
    "phases": ["FCC_A1", "LIQUID", "GAMMA", "BETA", "EPSILON"],
    "conditions": {
        "P": 101325,
        "T": 
        [
            881.15, 839.15, 795.15, 774.15, 748.15, 724.15,
            718.15, 693.15, 683.15, 663.15, 643.15, 573.15
        ]
    },
    "broadcast_conditions": false,
    "output": "ZPF",
    "values": [
        [["FCC_A1", ["MG"], [0.022]], ["LIQUID", ["MG"], [null]]],
        [["FCC_A1", ["MG"], [0.064]], ["LIQUID", ["MG"], [null]]],
        [["FCC_A1", ["MG"], [0.106]], ["LIQUID", ["MG"], [null]]],
        [["FCC_A1", ["MG"], [0.131]], ["LIQUID", ["MG"], [null]]],
        [["FCC_A1", ["MG"], [0.153]], ["LIQUID", ["MG"], [null]]],
        [["FCC_A1", ["MG"], [0.175]], ["LIQUID", ["MG"], [null]]],
        [["BETA", ["MG"], [0.384]], ["GAMMA", ["MG"], [0.446]]],
        [["EPSILON", ["MG"], [null]], ["GAMMA", ["MG"], [0.461]]],
        [["EPSILON", ["MG"], [null]], ["GAMMA", ["MG"], [0.486]]],
        [["EPSILON", ["MG"], [null]], ["GAMMA", ["MG"], [0.496]]],
        [["EPSILON", ["MG"], [null]], ["GAMMA", ["MG"], [0.516]]],
        [["EPSILON", ["MG"], [null]], ["GAMMA", ["MG"], [0.526]]]
    ],
    "reference": "Kurnakov (1940)",
    "bibtex": "kurnakov1940",
    "comment": "Combined data from FCC_A1-LIQUID and GAMMA phase boundaries in the Al-Mg system"
}

File: AL-MG/input-data/ZPF/Liang P1998.json

{
    "components": ["AL", "MG", "VA"],
    "phases": ["BETA", "EPSILON", "GAMMA"],
    "conditions": {
        "P": 101325,
        "T":
    [
        523.15
    ]
    },
    "broadcast_conditions": false,
    "output": "ZPF",
    "values": [
        [["BETA", ["MG"], [0.384]], ["EPSILON", ["MG"], [0.434]], ["GAMMA", ["MG"], [0.536]]]
    ],
    "reference": "Liang P (1998)",
    "bibtex": "Liang P , Tarfa T , Robinson J A ,et al.Experimental investigation and thermodynamic calculation of the Al-Mg-Zn system[J].Thermochimica Acta, 1998, 314(1):87-110.",
    "comment": "Eutectoid Transformation",
    "weight": 2
}

File: AL-MG/input-data/ZPF/Sehurmann1977.json
{
    "components": ["AL", "MG", "VA"],
    "phases": ["FCC_A1", "LIQUID", "HCP_A3"],
    "conditions": {
        "P": 101325,
        "T": [
            813.15, 765.15, 718.15,
            820.15, 765.15, 748.15, 718.15,
            723.15, 773.15, 835.15, 853.15
        ]
    },
    "broadcast_conditions": false,
    "output": "ZPF",
    "values": [
        [["FCC_A1", ["MG"], [0.077]], ["LIQUID", ["MG"], [null]]],
        [["FCC_A1", ["MG"], [0.093]], ["LIQUID", ["MG"], [null]]],
        [["FCC_A1", ["MG"], [0.164]], ["LIQUID", ["MG"], [null]]],
        [["FCC_A1", ["MG"], [null]], ["LIQUID", ["MG"], [0.217]]],
        [["FCC_A1", ["MG"], [null]], ["LIQUID", ["MG"], [0.302]]],
        [["FCC_A1", ["MG"], [null]], ["LIQUID", ["MG"], [0.322]]],
        [["FCC_A1", ["MG"], [null]], ["LIQUID", ["MG"], [0.369]]],
        [["LIQUID", ["MG"], [0.721]], ["HCP_A3", ["MG"], [null]]],
        [["LIQUID", ["MG"], [0.788]], ["HCP_A3", ["MG"], [null]]],
        [["LIQUID", ["MG"], [0.854]], ["HCP_A3", ["MG"], [null]]],
        [["LIQUID", ["MG"], [0.891]], ["HCP_A3", ["MG"], [null]]]
    ],
    "reference": "Sehurmann (1977)",
    "bibtex": "sehurmann1977",
    "comment": "Combined data from multiple phase boundaries in the Al-Mg system"
}

File: AL-MG/input-data/ZPF/Siebel1939.json
{
    "components": ["AL", "MG", "VA"],
    "phases": ["FCC_A1", "BETA", "LIQUID"],
    "conditions": {
        "P": 101325,
        "T": [
            373.15, 423.15, 473.15, 523.15, 573.15, 623.15, 673.15, 722.15,
            923.15, 873.15, 823.15, 773.15, 722.15
        ]
    },
    "broadcast_conditions": false,
    "output": "ZPF",
    "values": [
        [["FCC_A1", ["MG"], [0.021]], ["BETA", ["MG"], [null]]],
        [["FCC_A1", ["MG"], [0.025]], ["BETA", ["MG"], [null]]],
        [["FCC_A1", ["MG"], [0.034]], ["BETA", ["MG"], [null]]],
        [["FCC_A1", ["MG"], [0.049]], ["BETA", ["MG"], [null]]],
        [["FCC_A1", ["MG"], [0.074]], ["BETA", ["MG"], [null]]],
        [["FCC_A1", ["MG"], [0.109]], ["BETA", ["MG"], [null]]],
        [["FCC_A1", ["MG"], [0.148]], ["BETA", ["MG"], [null]]],
        [["FCC_A1", ["MG"], [0.189]], ["BETA", ["MG"], [null]]],
        [["FCC_A1", ["MG"], [0.003]], ["LIQUID", ["MG"], [null]]],
        [["FCC_A1", ["MG"], [0.034]], ["LIQUID", ["MG"], [null]]],
        [["FCC_A1", ["MG"], [0.074]], ["LIQUID", ["MG"], [null]]],
        [["FCC_A1", ["MG"], [0.124]], ["LIQUID", ["MG"], [null]]],
        [["FCC_A1", ["MG"], [0.1895]], ["LIQUID", ["MG"], [null]]]
    ],
    "reference": "Siebel (1939)",
    "bibtex": "siebel1939",
    "comment": "Combined data from FCC_A1-BETA and FCC_A1-LIQUID phase boundaries in the Al-Mg system"
}

File: AL-MG/input-data/ZPF/Stiller1979.json
{
    "components": ["AL", "MG", "VA"],
    "phases": ["FCC_A1", "LIQUID"],
    "conditions": {
        "P": 101325,
        "T": [
            823.15, 793.15, 773.15, 758.15, 733.15,
            823.15, 793.15, 773.15, 758.15, 733.15
        ]
    },
    "broadcast_conditions": false,
    "output": "ZPF",
    "values": [
        [["FCC_A1", ["MG"], [0.079]], ["LIQUID", ["MG"], [null]]],
        [["FCC_A1", ["MG"], [0.108]], ["LIQUID", ["MG"], [null]]],
        [["FCC_A1", ["MG"], [0.131]], ["LIQUID", ["MG"], [null]]],
        [["FCC_A1", ["MG"], [0.146]], ["LIQUID", ["MG"], [null]]],
        [["FCC_A1", ["MG"], [0.161]], ["LIQUID", ["MG"], [null]]],
        [["FCC_A1", ["MG"], [null]], ["LIQUID", ["MG"], [0.217]]],
        [["FCC_A1", ["MG"], [null]], ["LIQUID", ["MG"], [0.274]]],
        [["FCC_A1", ["MG"], [null]], ["LIQUID", ["MG"], [0.301]]],
        [["FCC_A1", ["MG"], [null]], ["LIQUID", ["MG"], [0.317]]],
        [["FCC_A1", ["MG"], [null]], ["LIQUID", ["MG"], [0.352]]]
    ],
    "reference": "Stiller (1979)",
    "bibtex": "stiller1979",
    "comment": "Combined data from FCC_A1-LIQUID phase boundaries in the Al-Mg system"
}

File: AL-MG/input-data/ZPF/kurnakov1938.json
{
  "components": ["AL", "MG", "VA"],
  "phases": ["LIQUID", "FCC_A1", "GAMMA", "HCP_A3"],
  "conditions": {
    "P": 101325,
    "T": [
      921.15, 906.15, 869.15, 850.15, 819.15, 788.15, 774.15, 747.15, 734.15, 728.45, 723.15,
      722.95, 723.95, 730.75, 733.75, 733.85, 731.55, 718.65, 711.15,
      711.15, 725.15, 774.15, 832.15, 864.15, 894.15
    ]
  },
  "broadcast_conditions": false,
  "output": "ZPF",
  "values": [
    [["FCC_A1", ["MG"], [null]], ["LIQUID", ["MG"], [0.033]]],
    [["FCC_A1", ["MG"], [null]], ["LIQUID", ["MG"], [0.055]]],
    [["FCC_A1", ["MG"], [null]], ["LIQUID", ["MG"], [0.131]]],
    [["FCC_A1", ["MG"], [null]], ["LIQUID", ["MG"], [0.164]]],
    [["FCC_A1", ["MG"], [null]], ["LIQUID", ["MG"], [0.217]]],
    [["FCC_A1", ["MG"], [null]], ["LIQUID", ["MG"], [0.270]]],
    [["FCC_A1", ["MG"], [null]], ["LIQUID", ["MG"], [0.302]]],
    [["FCC_A1", ["MG"], [null]], ["LIQUID", ["MG"], [0.343]]],
    [["FCC_A1", ["MG"], [null]], ["LIQUID", ["MG"], [0.353]]],
    [["FCC_A1", ["MG"], [null]], ["LIQUID", ["MG"], [0.364]]],
    [["FCC_A1", ["MG"], [null]], ["LIQUID", ["MG"], [0.374]]],
    [["LIQUID", ["MG"], [0.425]], ["GAMMA", ["MG"], [null]]],
    [["LIQUID", ["MG"], [0.456]], ["GAMMA", ["MG"], [null]]],
    [["LIQUID", ["MG"], [0.516]], ["GAMMA", ["MG"], [null]]],
    [["LIQUID", ["MG"], [0.554]], ["GAMMA", ["MG"], [null]]],
    [["LIQUID", ["MG"], [0.564]], ["GAMMA", ["MG"], [null]]],
    [["LIQUID", ["MG"], [0.606]], ["GAMMA", ["MG"], [null]]],
    [["LIQUID", ["MG"], [0.67]], ["GAMMA", ["MG"], [null]]],
    [["LIQUID", ["MG"], [0.70]], ["GAMMA", ["MG"], [null]]],
    [["LIQUID", ["MG"], [0.70]], ["HCP_A3", ["MG"], [null]]],
    [["LIQUID", ["MG"], [0.721]], ["HCP_A3", ["MG"], [null]]],
    [["LIQUID", ["MG"], [0.788]], ["HCP_A3", ["MG"], [null]]],
    [["LIQUID", ["MG"], [0.863]], ["HCP_A3", ["MG"], [null]]],
    [["LIQUID", ["MG"], [0.909]], ["HCP_A3", ["MG"], [null]]],
    [["LIQUID", ["MG"], [0.955]], ["HCP_A3", ["MG"], [null]]]
  ],
  "reference": "Kurnakov (1938)",
  "bibtex": "kurnakov1938",
  "comment": "Combined data from Kurnakov 1938 publications on Al-Mg system"
}
