Repository: LIUhui-ayy/ThermoAI-CALPHAD-Databases

# ThermoAI-Studio
ThermoAI Studio is an AI-driven integrated platform that automates the CALPHAD thermodynamic database development workflow, from literature parsing and data structuring to model generation, parameter optimization, validation, and uncertainty quantification.

File: AL-MG/input-data/activity/AL-MA-ACR_MG-LIQUID-Juneja(1986).json
{
  "components": ["AL", "MG", "VA"],
  "phases": ["LIQUID"],
  "reference_state": {
    "phases": ["LIQUID"],
    "conditions": {
      "P": 101325,
      "T": 1100.15,
      "X_AL": 0.0
    }
  },
  "conditions": {
    "P": 101325,
    "T": 1100.15,
    "X_AL": [0.8986, 0.79913, 0.6974, 0.59817, 0.49744, 0.39497, 0.19826, 0.29549, 0.09653]
  },
  "output": "ACR_MG",
  "values": [[[0.07033, 0.15117, 0.24598, 0.34303, 0.43684, 0.56234, 0.79911, 0.69657, 0.90166]]],
  "reference":"J.M. Juneja 1986",
  "bibtex": "J.M. Juneja, K.P. Abraham, G.N.K. Iyengar, Thermodynamic properties of magnesium_aluminum system molten alloys, Scripta Met. 20 (1986) 177_180."
}

File: AL-MG/input-data/activity/AL-MA-ACR_MG-LIQUID-Schneider(1941).json
{
  "components": ["AL", "MG", "VA"],
  "phases": ["LIQUID"],
  "reference_state": {
    "phases": ["LIQUID"],
    "conditions": {
      "P": 101325,
      "T": 1067.15,
      "X_AL": 0.0
    }
  },
  "conditions": {
    "P": 101325,
    "T": 1067.15,
    "X_AL": [0.83512, 0.78063, 0.57518, 0.38072, 0.18176]
  },
  "output": "ACR_MG",
  "values": [[[0.08031, 0.14019, 0.40216, 0.58979, 0.79363]]],
  "reference": "A. Schneider 1941",
  "bibtex": "A. Schneider, E.K. Stoll, Metal vapor pressure. I. Vapor pressure of magnesium over aluminum_magnesium alloys, Z. Elektrochem. 47 (1941) 519_526."
}

File: AL-MG/input-data/activity/AL-MA-ACR_MG-LIQUID-Tiwari(1987).json
{
  "components": ["AL", "MG", "VA"],
  "phases": ["LIQUID"],
  "reference_state": {
    "phases": ["LIQUID"],
    "conditions": {
      "P": 101325,
      "T": 1073.15,
      "X_AL": 0.0
    }
  },
  "conditions": {
    "P": 101325,
    "T": 1073.15,
    "X_AL": [0.97484, 0.95209, 0.88436, 0.80463, 0.65816, 0.41121, 0.2485, 0.17626]
  },
  "output": "ACR_MG",
  "values": [[[0.01469, 0.03665, 0.09004, 0.16763, 0.30486, 0.51868, 0.6332, 0.71728]]],
  "reference": "B.L. Tiwari 1987",
  "bibtex": "B.L. Tiwari, Thermodynamic properties of liquid aluminum_magnesium alloys measured by the emf method, Met. Trans. A 18 (1987) 1645_1651."
}

File: AL-MG/input-data/activity/AL-MA-ACR_MG-LIQUID-Vyazner(1971).json
{
  "components": ["AL", "MG", "VA"],
  "phases": ["LIQUID"],
  "reference_state": {
    "phases": ["LIQUID"],
    "conditions": {
      "P": 101325,
      "T": 1080.15,
      "X_AL": 0.0
    }
  },
  "conditions": {
    "P": 101325,
    "T": 1080.15,
    "X_AL": [0.92685, 0.82962, 0.64841, 0.53693, 0.39497, 0.19501, 0.10753]
  },
  "output": "ACR_MG",
  "values": [[[0.05736, 0.12397, 0.2602, 0.37147, 0.54488, 0.79263, 0.88419]]],
  "reference": "M.Y. Vyazner 1971",
  "bibtex": "M.Y. Vyazner, A.G. Morachevski, A.Y. Taits, Thermodynamic properties of magnesium_aluminum system molten alloys, Zh. Prikl. Khim. 44 (1971) 722_726."
}

File: AL-MG/input-data/activity/Activity-LIQUID-AC-Eremenko-1962.json
{
  "components": [
    "AL",
    "MG",
    "VA"
  ],
  "phases": [
    "LIQUID"
  ],
  "reference_state": {
    "phases": [
    "LIQUID"
    ],
    "conditions": {
      "P": 101325,
      "T": 923,
      "X_MG": 1.0
    }
  },
  "conditions": {
    "P": 101325,
    "T": 923,
    "X_MG": [
      0.10,
      0.20,
      0.30,
      0.40,
      0.50,
      0.60,
      0.70,
      0.80,
      0.90
    ]
  },
  "output": "ACR_MG",
  "values": [
    [
      [
        0.07,
        0.16,
        0.26,
        0.37,
        0.49,
        0.61,
        0.73,
        0.86,
        0.96
      ]
    ]
  ],
  "reference": "Eremenko1962",
  "bibtex": "Eremenko and Lukashenko, 1962",
  "comment": "Experimental"
}

File: AL-MG/input-data/activity/Activity-LIQUID-AC-Lukashenko-1971.json
{
  "components": [
    "AL",
    "MG",
    "VA"
  ],
  "phases": [
    "LIQUID"
  ],
  "reference_state": {
    "phases": [
    "LIQUID"
    ],
    "conditions": {
      "P": 101325,
      "T": 923,
      "X_MG": 1.0
    }
  },
  "conditions": {
    "P": 101325,
    "T": 923,
    "X_MG": [
      0.08,
      0.19,
      0.30,
      0.40,
      0.50,
      0.60,
      0.70,
      0.80,
      0.90
    ]
  },
  "output": "ACR_MG",
  "values": [
    [
      [
        0.06,
        0.14,
        0.24,
        0.33,
        0.44,
        0.54,
        0.66,
        0.77,
        0.88
      ]
    ]
  ],
  "reference": "Lukashenko1971",
  "bibtex": "Lukashenko and Pogodayev, 1971",
  "comment": "Experimental"
}

File: AL-MG/input-data/activity/Activity-LIQUID-AC-Scheider-1941.json
{
  "components": [
    "AL",
    "MG",
    "VA"
  ],
  "phases": [
    "LIQUID"
  ],
  "reference_state": {
    "phases": [
    "LIQUID"
    ],
    "conditions": {
      "P": 101325,
      "T": 917,
      "X_MG": 1.0
    }
  },
  "conditions": {
    "P": 101325,
    "T": 917,
    "X_MG": [
      0.16,
      0.21,
      0.42,
      0.62,
      0.82
    ]
  },
  "output": "ACR_MG",
  "values": [
    [
      [
        0.06,
        0.11,
        0.34,
        0.59,
        0.80
      ]
    ]
  ],
  "reference": "Scheider1941",
  "bibtex": "Scheider and Stoll, 1941",
  "comment": "Experimental"
}
