Repository: LIUhui-ayy/ThermoAI-CALPHAD-Databases

# ThermoAI-Studio
ThermoAI Studio is an AI-driven integrated platform that automates the CALPHAD thermodynamic database development workflow, from literature parsing and data structuring to model generation, parameter optimization, validation, and uncertainty quantification.

File: AL-MG/input-data/fixed-cconfiguration-thermochemical/FCC_A1/SM/AL-MG-SM_MIX-FCC_A1-300K-LIUZIKUI(300).json
{
  "components": ["AL", "MG", "VA"],
  "phases": ["FCC_A1"],
  "solver": {
    "mode": "manual",
    "sublattice_site_ratios": [1, 1],
    "sublattice_occupancies": [
      [[0.75, 0.25], 1],
      [[0.5, 0.5], 1],
      [[0.25, 0.75], 1]
    ],
    "sublattice_configurations": [
      [["AL", "MG"], "VA"],
      [["AL", "MG"], "VA"],
      [["AL", "MG"], "VA"]
    ]
  },
  "conditions": {
    "P": 101325,
    "T": 300
  },
  "output": "SM_MIX",
  "values": [[[
    0.124,
    0.131,
    0.048
  ]]],
  "reference": "Yu Zhong, Mei Yang, Zi-Kui Liu, Contribution of first-principles energetics to Al_Mg thermodynamic modeling, Calphad, Volume 29, Issue 4, 2005, Pages 303_311",
  "comment": "EST",
  "tags": ["EST"]
}

File: AL-MG/input-data/fixed-cconfiguration-thermochemical/FCC_A1/SM/AL-MG-SM_MIX-FCC_A1-660K-Brown(1970).json
{
  "components": ["AL", "MG", "VA"],
  "phases": ["FCC_A1"],
  "solver": {
    "mode": "manual",
    "sublattice_site_ratios": [1, 1],
    "sublattice_occupancies": [
      [[0.95, 0.05], 1],
      [[0.90, 0.10], 1],
      [[0.865, 0.135], 1]
    ],
    "sublattice_configurations": [
      [["AL", "MG"], "VA"],
      [["AL", "MG"], "VA"],
      [["AL", "MG"], "VA"]
    ]
  },
  "conditions": {
    "P": 101325,
    "T": 660
  },
  "output": "SM_MIX",
  "values": [[[
    0.39,
    0.65,
    0.79
  ]]],
  "reference": "Brown, J.A., Pratt, J.N. The thermodynamic properties of solid Al_Mg alloys. Metall Trans 1, 2743_2750 (1970).",
  "comment": "Data from Table of 660K",
  "tags": ["EST"]
}

File: AL-MG/input-data/fixed-cconfiguration-thermochemical/FCC_A1/SM/AL-MG-SM_MIX-FCC_A1-710K-Brown(1970).json
{
  "components": ["AL", "MG", "VA"],
  "phases": ["FCC_A1"],
  "solver": {
    "mode": "manual",
    "sublattice_site_ratios": [1, 1],
    "sublattice_occupancies": [
      [[0.95, 0.05], 1],
      [[0.90, 0.10], 1],
      [[0.85, 0.15], 1],
      [[0.82, 0.18], 1]
    ],
    "sublattice_configurations": [
      [["AL", "MG"], "VA"],
      [["AL", "MG"], "VA"],
      [["AL", "MG"], "VA"],
      [["AL", "MG"], "VA"]
    ]
  },
  "conditions": {
    "P": 101325,
    "T": 710
  },
  "output": "SM_MIX",
  "values": [[[
    0.39,
    0.65,
    0.84,
    0.94
  ]]],
  "reference": "Brown, J.A., Pratt, J.N. The thermodynamic properties of solid Al_Mg alloys. Metall Trans 1, 2743_2750 (1970).",
  "comment": "Data from Table of 710K",
  "tags": ["EST"]
}
