Repository: LIUhui-ayy/ThermoAI-CALPHAD-Databases

# ThermoAI-Studio
ThermoAI Studio is an AI-driven integrated platform that automates the CALPHAD thermodynamic database development workflow, from literature parsing and data structuring to model generation, parameter optimization, validation, and uncertainty quantification.

File: AL-MG/input-data/fixed-cconfiguration-thermochemical/HCP_A3/HM/AL-MG-HM_MIX-HCP-300K-LIUZIKUI(2005).json
{
  "components": ["AL", "MG", "VA"],
  "phases": ["HCP_A3"],
  "solver": {
    "mode": "manual",
    "sublattice_site_ratios": [1, 1],
    "sublattice_occupancies": [
      [[0.75, 0.25], 1],
      [[0.5, 0.5], 1],
      [[0.25, 0.75], 1]
    ],
    "sublattice_configurations": [
      [["AL", "MG"], "VA"],
      [["AL", "MG"], "VA"],
      [["AL", "MG"], "VA"]
    ]
  },
  "conditions": {
    "P": 101325,
    "T": 300
  },
  "output": "HM_MIX",
  "values": [[[
    525,
    1174,
    852
  ]]],
  "reference": "Yu Zhong, Mei Yang, Zi_Kui Liu, Contribution of first-principles energetics to Al-Mg thermodynamic modeling, Calphad, Volume 29, Issue 4, 2005, Pages 303_311",
  "comment": "calculationsDFT",
  "tags": ["dft"]
}

File: AL-MG/input-data/fixed-cconfiguration-thermochemical/HCP_A3/HM/AL-MG-HM_MIX-HCP-660K-Brown(1970).json
{
  "components": ["AL", "MG", "VA"],
  "phases": ["HCP_A3"],
  "solver": {
    "mode": "manual",
    "sublattice_site_ratios": [1, 1],
    "sublattice_occupancies": [
      [[0.091, 0.909], 1],
      [[0.081, 0.919], 1],
      [[0.049, 0.951], 1]
    ],
    "sublattice_configurations": [
      [["AL", "MG"], "VA"],
      [["AL", "MG"], "VA"],
      [["AL", "MG"], "VA"]
    ]
  },
  "conditions": {
    "P": 101325,
    "T": 660
  },
  "output": "HM_MIX",
  "values": [[[
    -85,
    -85,
    -120
  ]]],
  "reference": "Brown, J.A., Pratt, J.N. The thermodynamic properties of solid Al_Mg alloys. Metall Trans 1, 2743_2750 (1970).",
  "comment": "Data from Table of 660K"
}

File: AL-MG/input-data/fixed-cconfiguration-thermochemical/HCP_A3/HM/AL-MG-HM_MIX-HCP-710K-Brown(1970).json
{
  "components": ["AL", "MG", "VA"],
  "phases": ["HCP_A3"],
  "solver": {
    "mode": "manual",
    "sublattice_site_ratios": [1, 1],
    "sublattice_occupancies": [
      [[0.099, 0.901], 1],
      [[0.049, 0.951], 1]
    ],
    "sublattice_configurations": [
      [["AL", "MG"], "VA"],
      [["AL", "MG"], "VA"]
    ]
  },
  "conditions": {
    "P": 101325,
    "T": 710
  },
  "output": "HM_MIX",
  "values": [[[
    -150,
    -150
  ]]],
  "reference": "Brown, J.A., Pratt, J.N. The thermodynamic properties of solid Al_Mg alloys. Metall Trans 1, 2743_2750 (1970).",
  "comment": "Data from Table of 710K"
}
