Repository: LIUhui-ayy/ThermoAI-CALPHAD-Databases

# ThermoAI-Studio
ThermoAI Studio is an AI-driven integrated platform that automates the CALPHAD thermodynamic database development workflow, from literature parsing and data structuring to model generation, parameter optimization, validation, and uncertainty quantification.

File: AL-MG/input-data/fixed-cconfiguration-thermochemical/LIQUID/HM/AL-MG-HM_MIX-LIQUID-943k-Agarwal (1991).json
{
  "components": ["AL", "MG", "VA"],
  "phases": ["LIQUID"],
  "solver": {
    "mode": "manual",
    "sublattice_site_ratios": [1],
    "sublattice_occupancies": [
      [[0.33066, 0.66934]],
      [[0.30938, 0.69062]],
      [[0.27074, 0.72926]],
      [[0.17779, 0.82221]],
      [[0.09756, 0.90244]],
      [[0.06992, 0.93008]],
      [[0.03763, 0.96237]],
      [[0.02173, 0.97827]]
    ],
    "sublattice_configurations": [
      [["AL", "MG"]],
      [["AL", "MG"]],
      [["AL", "MG"]],
      [["AL", "MG"]],
      [["AL", "MG"]],
      [["AL", "MG"]],
      [["AL", "MG"]],
      [["AL", "MG"]]
    ]
  },
  "conditions": {
    "P": 101325,
    "T": 943
  },
  "output": "HM_MIX",
  "values": [[[-2000.1777, -1806.62856, -1600.56864, -1150.18053, -703.47206, -500.35585, -300.91928, -204.51268]]],
  "reference": "Agarwal (1991) 943K"
}

File: AL-MG/input-data/fixed-cconfiguration-thermochemical/LIQUID/HM/AL-MG-HM_MIX-LIQUID-947k-Agarwal (1991).json
{
  "components": ["AL", "MG", "VA"],
  "phases": ["LIQUID"],
  "solver": {
    "mode": "manual",
    "sublattice_site_ratios": [1],
    "sublattice_occupancies": [
      [[0.97666, 0.02334]],
      [[0.95415, 0.04585]],
      [[0.93483, 0.06517]],
      [[0.90597, 0.09403]],
      [[0.87172, 0.12828]],
      [[0.84188, 0.15812]],
      [[0.81082, 0.18918]],
      [[0.78831, 0.21169]]
    ],
    "sublattice_configurations": [
      [["AL", "MG"]],
      [["AL", "MG"]],
      [["AL", "MG"]],
      [["AL", "MG"]],
      [["AL", "MG"]],
      [["AL", "MG"]],
      [["AL", "MG"]],
      [["AL", "MG"]]
    ]
  },
  "conditions": {
    "P": 101325,
    "T": 947
  },
  "output": "HM_MIX",
  "values": [[[-201.56896, -452.52051, -648.27743, -854.33735, -1150.18053, -1404.81171, -1700.65489, -1813.25191]]],
  "reference": "Agarwal (1991) 947K"
}

File: AL-MG/input-data/fixed-cconfiguration-thermochemical/LIQUID/HM/AL-MG-HM_MIX-LIQUID-948k-Agarwal (1991).json
{
  "components": ["AL", "MG", "VA"],
  "phases": ["LIQUID"],
  "solver": {
    "mode": "manual",
    "sublattice_site_ratios": [1],
    "sublattice_occupancies": [
      [[0.97225, 0.02775]],
      [[0.95733, 0.04267]],
      [[0.92431, 0.07569]],
      [[0.93287, 0.06713]],
      [[0.91037, 0.08963]],
      [[0.88249, 0.11751]],
      [[0.88249, 0.11751]],
      [[0.84726, 0.15274]],
      [[0.84604, 0.15396]],
      [[0.82476, 0.17524]],
      [[0.8162, 0.1838]],
      [[0.78954, 0.21046]],
      [[0.78318, 0.21682]],
      [[0.75529, 0.24471]],
      [[0.75211, 0.24789]],
      [[0.72105, 0.27895]],
      [[0.72423, 0.27577]],
      [[0.69634, 0.30366]],
      [[0.66552, 0.33448]],
      [[0.64082, 0.35918]],
      [[0.61416, 0.38584]],
      [[0.59068, 0.40932]],
      [[0.57233, 0.42767]],
      [[0.55203, 0.44797]]
    ],
    "sublattice_configurations": [
      [["AL", "MG"]],
      [["AL", "MG"]],
      [["AL", "MG"]],
      [["AL", "MG"]],
      [["AL", "MG"]],
      [["AL", "MG"]],
      [["AL", "MG"]],
      [["AL", "MG"]],
      [["AL", "MG"]],
      [["AL", "MG"]],
      [["AL", "MG"]],
      [["AL", "MG"]],
      [["AL", "MG"]],
      [["AL", "MG"]],
      [["AL", "MG"]],
      [["AL", "MG"]],
      [["AL", "MG"]],
      [["AL", "MG"]],
      [["AL", "MG"]],
      [["AL", "MG"]],
      [["AL", "MG"]],
      [["AL", "MG"]],
      [["AL", "MG"]],
      [["AL", "MG"]]
    ]
  },
  "conditions": {
    "P": 101325,
    "T": 948
  },
  "output": "HM_MIX",
  "values": [[[-253.08394, -303.863, -561.4379, -606.32952, -754.98704, -854.33735, -954.4236, -1156.80388, -1201.69551, -1359.92009, -1401.13207, -1559.35666, -1610.87164, -1761.73693, -1816.19563, -1906.71481, -2003.12141, -1954.55015, -2054.63639, -2106.15137, -2160.61007, -2151.043, -2205.50169, -2157.66635]]],
  "reference": "Agarwal (1991) 948K"
}

File: AL-MG/input-data/fixed-cconfiguration-thermochemical/LIQUID/HM/AL-MG-HM_MIX-LIQUID-973k-Agarwal (1991).json
{
  "components": ["AL", "MG", "VA"],
  "phases": ["LIQUID"],
  "solver": {
    "mode": "manual",
    "sublattice_site_ratios": [1],
    "sublattice_occupancies": [
      [[0.95513, 0.04487]],
      [[0.91673, 0.08327]],
      [[0.88151, 0.11849]],
      [[0.85044, 0.14956]],
      [[0.81938, 0.18062]],
      [[0.79174, 0.20826]],
      [[0.76263, 0.23737]],
      [[0.73915, 0.26085]],
      [[0.69439, 0.30561]],
      [[0.51901, 0.48099]],
      [[0.47938, 0.52062]],
      [[0.44514, 0.55486]],
      [[0.43022, 0.56978]],
      [[0.4131, 0.5869]],
      [[0.38961, 0.61039]],
      [[0.37567, 0.62433]],
      [[0.33825, 0.66175]],
      [[0.31892, 0.68108]],
      [[0.2859, 0.7141]],
      [[0.23551, 0.76449]],
      [[0.19589, 0.80411]],
      [[0.14477, 0.85523]],
      [[0.05475, 0.94525]]
    ],
    "sublattice_configurations": [
      [["AL", "MG"]],
      [["AL", "MG"]],
      [["AL", "MG"]],
      [["AL", "MG"]],
      [["AL", "MG"]],
      [["AL", "MG"]],
      [["AL", "MG"]],
      [["AL", "MG"]],
      [["AL", "MG"]],
      [["AL", "MG"]],
      [["AL", "MG"]],
      [["AL", "MG"]],
      [["AL", "MG"]],
      [["AL", "MG"]],
      [["AL", "MG"]],
      [["AL", "MG"]],
      [["AL", "MG"]],
      [["AL", "MG"]],
      [["AL", "MG"]],
      [["AL", "MG"]],
      [["AL", "MG"]],
      [["AL", "MG"]],
      [["AL", "MG"]]
    ]
  },
  "conditions": {
    "P": 101325,
    "T": 973
  },
  "output": "HM_MIX",
  "values": [[[-349.49055, -600.4421, -877.15113, -1108.96854, -1304.72547, -1475.46083, -1649.13991, -1803.68485, -2000.1777, -2153.98671, -2153.98671, -2054.63639, -2099.52802, -2054.63639, -2000.1777, -2000.1777, -1948.66272, -1851.52019, -1806.62856, -1600.56864, -1404.81171, -1153.86017, -403.94924]]],
  "reference": "Agarwal (1991) 973K"
}
