Repository: LIUhui-ayy/ThermoAI-CALPHAD-Databases

# ThermoAI-Studio
ThermoAI Studio is an AI-driven integrated platform that automates the CALPHAD thermodynamic database development workflow, from literature parsing and data structuring to model generation, parameter optimization, validation, and uncertainty quantification.

File: AL-MG/input-data/fixed-cconfiguration-thermochemical/LIQUID/SM/AL-MG-SM_MIX-LIQUID-943k-Agarwal (1991)-EST.json
{
	"components": ["AL", "MG", "VA"],
	"phases": ["LIQUID"],
	"solver": {
		"mode": "manual",
		"sublattice_site_ratios": [1],
		"sublattice_occupancies": [
			[[0.33066, 0.66934]],
			[[0.30938, 0.69062]],
			[[0.27074, 0.72926]],
			[[0.17779, 0.82221]],
			[[0.09756, 0.90244]],
			[[0.06992, 0.93008]],
			[[0.03763, 0.96237]],
			[[0.02173, 0.97827]]
		],
		"sublattice_configurations": [
			[["AL", "MG"]],
			[["AL", "MG"]],
			[["AL", "MG"]],
			[["AL", "MG"]],
			[["AL", "MG"]],
			[["AL", "MG"]],
			[["AL", "MG"]],
			[["AL", "MG"]]
		]
	},
	"conditions": {
		"P": 101325,
		"T": 943.15
	},
	"excluded_model_contributions": ["idmix", "mag"],
	"output": "SM_MIX",
	"values": [[[
		1.66681475,
		1.50552380,
		1.33380720,
		0.95848378,
		0.58622672,
		0.41696321,
		0.25076607,
		0.17042723
	]]],
	"reference": "R.F. Agarwal, F. Sommer, Calorimetric measurements of liquid Al-Mg alloys, Z. Metallkd. 82 (1991) 118_120",
	"comment": "EST",
  "tags": ["EST"]
}

File: AL-MG/input-data/fixed-cconfiguration-thermochemical/LIQUID/SM/AL-MG-SM_MIX-LIQUID-947k-Agarwal (1991)-EST.json
{
	"components": ["AL", "MG", "VA"],
	"phases": ["LIQUID"],
	"solver": {
		"mode": "manual",
		"sublattice_site_ratios": [1],
		"sublattice_occupancies": [
			[[0.97666, 0.02334]],
			[[0.95415, 0.04585]],
			[[0.93483, 0.06517]],
			[[0.90597, 0.09403]],
			[[0.87172, 0.12828]],
			[[0.84188, 0.15812]],
			[[0.81082, 0.18918]],
			[[0.78831, 0.21169]]
		],
		"sublattice_configurations": [
			[["AL", "MG"]],
			[["AL", "MG"]],
			[["AL", "MG"]],
			[["AL", "MG"]],
			[["AL", "MG"]],
			[["AL", "MG"]],
			[["AL", "MG"]],
			[["AL", "MG"]]
		]
	},
	"conditions": {
		"P": 101325,
		"T": 947.15
	},
	"excluded_model_contributions": ["idmix", "mag"],
	"output": "SM_MIX",
	"values": [[[
		0.16797413,
		0.37710043,
		0.54023119,
		0.71194779,
		0.95848378,
		1.17067643,
		1.41721241,
		1.51104326
	]]],
	"reference": "R.F. Agarwal, F. Sommer, Calorimetric measurements of liquid Al-Mg alloys, Z. Metallkd. 82 (1991) 118-120",
	"comment": "EST",
  "tags": ["EST"]
}

File: AL-MG/input-data/fixed-cconfiguration-thermochemical/LIQUID/SM/AL-MG-SM_MIX-LIQUID-948k-Agarwal (1991)-EST.json
{
	"components": ["AL", "MG", "VA"],
	"phases": ["LIQUID"],
	"solver": {
		"mode": "manual",
		"sublattice_site_ratios": [1],
		"sublattice_occupancies": [
			[[0.97225, 0.02775]],
			[[0.95733, 0.04267]],
			[[0.92431, 0.07569]],
			[[0.93287, 0.06713]],
			[[0.91037, 0.08963]],
			[[0.88249, 0.11751]],
			[[0.88249, 0.11751]],
			[[0.84726, 0.15274]],
			[[0.84604, 0.15396]],
			[[0.82476, 0.17524]],
			[[0.81620, 0.18380]],
			[[0.78954, 0.21046]],
			[[0.78318, 0.21682]],
			[[0.75529, 0.24471]],
			[[0.75211, 0.24789]],
			[[0.72105, 0.27895]],
			[[0.72423, 0.27577]],
			[[0.69634, 0.30366]],
			[[0.66552, 0.33448]],
			[[0.64082, 0.35918]],
			[[0.61416, 0.38584]],
			[[0.59068, 0.40932]],
			[[0.57233, 0.42767]],
			[[0.55203, 0.44797]]
		],
		"sublattice_configurations": [
			[["AL", "MG"]],
			[["AL", "MG"]],
			[["AL", "MG"]],
			[["AL", "MG"]],
			[["AL", "MG"]],
			[["AL", "MG"]],
			[["AL", "MG"]],
			[["AL", "MG"]],
			[["AL", "MG"]],
			[["AL", "MG"]],
			[["AL", "MG"]],
			[["AL", "MG"]],
			[["AL", "MG"]],
			[["AL", "MG"]],
			[["AL", "MG"]],
			[["AL", "MG"]],
			[["AL", "MG"]],
			[["AL", "MG"]],
			[["AL", "MG"]],
			[["AL", "MG"]],
			[["AL", "MG"]],
			[["AL", "MG"]],
			[["AL", "MG"]],
			[["AL", "MG"]]
		]
	},
	"conditions": {
		"P": 101325,
		"T": 948.15
	},
	"excluded_model_contributions": ["idmix", "mag"],
	"output": "SM_MIX",
	"values": [[[
		0.21090328,
		0.25321917,
		0.46786492,
		0.50527460,
		0.62915587,
		0.71194779,
		0.79535300,
		0.96400323,
		1.00141291,
		1.13326674,
		1.16761006,
		1.29946389,
		1.34239306,
		1.46811411,
		1.51349636,
		1.58892801,
		1.66926784,
		1.62879179,
		1.71219700,
		1.75512617,
		1.80050842,
		1.79253583,
		1.83791808,
		1.79805529
	]]],
	"reference": "R.F. Agarwal, F. Sommer, Calorimetric measurements of liquid Al-Mg alloys, Z. Metallkd. 82 (1991) 118-120",
	"comment": "EST",
  "tags": ["EST"]
}

File: AL-MG/input-data/fixed-cconfiguration-thermochemical/LIQUID/SM/AL-MG-SM_MIX-LIQUID-973k-Agarwal (1991)-EST.json
{
	"components": ["AL", "MG", "VA"],
	"phases": ["LIQUID"],
	"solver": {
		"mode": "manual",
		"sublattice_site_ratios": [1],
		"sublattice_occupancies": [
			[[0.95513, 0.04487]],
			[[0.91673, 0.08327]],
			[[0.88151, 0.11849]],
			[[0.85044, 0.14956]],
			[[0.81938, 0.18062]],
			[[0.79174, 0.20826]],
			[[0.76263, 0.23737]],
			[[0.73915, 0.26085]],
			[[0.69439, 0.30561]],
			[[0.51901, 0.48099]],
			[[0.47938, 0.52062]],
			[[0.44514, 0.55486]],
			[[0.43022, 0.56978]],
			[[0.41310, 0.58690]],
			[[0.38961, 0.61039]],
			[[0.37567, 0.62433]],
			[[0.33825, 0.66175]],
			[[0.31892, 0.68108]],
			[[0.28590, 0.71410]],
			[[0.23551, 0.76449]],
			[[0.19589, 0.80411]],
			[[0.14477, 0.85523]],
			[[0.05475, 0.94525]]
		],
		"sublattice_configurations": [
			[["AL", "MG"]],
			[["AL", "MG"]],
			[["AL", "MG"]],
			[["AL", "MG"]],
			[["AL", "MG"]],
			[["AL", "MG"]],
			[["AL", "MG"]],
			[["AL", "MG"]],
			[["AL", "MG"]],
			[["AL", "MG"]],
			[["AL", "MG"]],
			[["AL", "MG"]],
			[["AL", "MG"]],
			[["AL", "MG"]],
			[["AL", "MG"]],
			[["AL", "MG"]],
			[["AL", "MG"]],
			[["AL", "MG"]],
			[["AL", "MG"]],
			[["AL", "MG"]],
			[["AL", "MG"]],
			[["AL", "MG"]],
			[["AL", "MG"]]
		]
	},
	"conditions": {
		"P": 101325,
		"T": 973.15
	},
	"excluded_model_contributions": ["idmix", "mag"],
	"output": "SM_MIX",
	"values": [[[
		0.29124213,
		0.50036842,
		0.73095928,
		0.92414045,
		1.08727121,
		1.22955069,
		1.37428326,
		1.50307071,
		1.66681475,
		1.79498893,
		1.79498893,
		1.71219700,
		1.74960668,
		1.71219700,
		1.66681475,
		1.66681475,
		1.62388558,
		1.54260016,
		1.50519048,
		1.33380720,
		1.17067643,
		0.96155014,
		0.33662437
	]]],
	"reference": "R.F. Agarwal, F. Sommer, Calorimetric measurements of liquid Al-Mg alloys, Z. Metallkd. 82 (1991) 118-120",
	"comment": "EST",
  "tags": ["EST"]
}
