Repository: LIUhui-ayy/ThermoAI-CALPHAD-Databases

# ThermoAI-Studio
ThermoAI Studio is an AI-driven integrated platform that automates the CALPHAD thermodynamic database development workflow, from literature parsing and data structuring to model generation, parameter optimization, validation, and uncertainty quantification.

File: AL-SI/input-data/ZPF/Anastasiadis 1929.json
{
  "components": ["AL", "SI", "VA"],
  "phases": ["FCC_A1", "LIQUID","DIAMOND_A4"],
  "conditions": {
    "P": 101325,
    "T": 
    [
     908.15, 896.15, 883.15, 868.15,
    1477.15, 1449.15, 1408.15, 1351.15, 1206.15, 1099.15, 1025.15, 984.15
    ]
  },
  "broadcast_conditions": false,
  "output": "ZPF",
  "values": [
    [["FCC_A1", ["SI"], [0.005]], ["LIQUID", ["SI"], [null]]],
    [["FCC_A1", ["SI"], [0.0076]], ["LIQUID", ["SI"], [null]]],
    [["FCC_A1", ["SI"], [0.0097]], ["LIQUID", ["SI"], [null]]],
    [["FCC_A1", ["SI"], [0.0122]], ["LIQUID", ["SI"], [null]]],
    [["DIAMOND_A4", ["AL"], [0.000171]], ["LIQUID", ["AL"], [null]]],
    [["DIAMOND_A4", ["AL"], [0.000163]], ["LIQUID", ["AL"], [null]]],
    [["DIAMOND_A4", ["AL"], [0.000127]], ["LIQUID", ["AL"], [null]]],
    [["DIAMOND_A4", ["AL"], [0.000118]], ["LIQUID", ["AL"], [null]]],
    [["DIAMOND_A4", ["AL"], [0.000059]], ["LIQUID", ["AL"], [null]]],
    [["DIAMOND_A4", ["AL"], [0.000027]], ["LIQUID", ["AL"], [null]]],
    [["DIAMOND_A4", ["AL"], [0.000021]], ["LIQUID", ["AL"], [null]]],
    [["DIAMOND_A4", ["AL"], [0.000012]], ["LIQUID", ["AL"], [null]]]
  ],
  "reference": "anastasiadis (1929)",
  "bibtex": "Anastasiadis L. Aluminum-Silicon Solid Solutions[J]. Z. anorg. Chem., 1929, 179: 145-154.",
  "comment": "FCC_A1 phase boundary with LIQUID in Al-Si system"
}

File: AL-SI/input-data/ZPF/Berthon 1969.json
{
  "components": ["AL", "SI", "VA"],
  "phases": ["LIQUID", "FCC_A1", "DIAMOND_A4"],
  "conditions": {
    "P": 101325,
    "T": [1160.15, 1075.15, 1039.15, 1015.15, 982.15, 955.15, 905.15, 875.15, 853.15, 871.15, 890.15, 901.15, 915.15]
  },
  "broadcast_conditions": false,
  "output": "ZPF",
  "values": [
    [["LIQUID", ["SI"], [0.351]], ["DIAMOND_A4", ["SI"], [null]]],
    [["LIQUID", ["SI"], [0.291]], ["DIAMOND_A4", ["SI"], [null]]],
    [["LIQUID", ["SI"], [0.262]], ["DIAMOND_A4", ["SI"], [null]]],
    [["LIQUID", ["SI"], [0.242]], ["DIAMOND_A4", ["SI"], [null]]],
    [["LIQUID", ["SI"], [0.213]], ["DIAMOND_A4", ["SI"], [null]]],
    [["LIQUID", ["SI"], [0.193]], ["DIAMOND_A4", ["SI"], [null]]],
    [["LIQUID", ["SI"], [0.164]], ["DIAMOND_A4", ["SI"], [null]]],
    [["LIQUID", ["SI"], [0.145]], ["DIAMOND_A4", ["SI"], [null]]],
    [["LIQUID", ["SI"], [0.116]], ["FCC_A1", ["SI"], [null]]],
    [["LIQUID", ["SI"], [0.096]], ["FCC_A1", ["SI"], [null]]],
    [["LIQUID", ["SI"], [0.068]], ["FCC_A1", ["SI"], [null]]],
    [["LIQUID", ["SI"], [0.048]], ["FCC_A1", ["SI"], [null]]],
    [["LIQUID", ["SI"], [0.02]], ["FCC_A1", ["SI"], [null]]]
  ],
  "reference": "berthon (1969)",
  "bibtex": "O. Berthon, G. Petot-Ervas, C. Petot, and P. Desre, \"Thermodynamics of AI-Si Alloys Containing from 2 to 35 at.% Si\", C. R. Acad. Sei. Paris, 268, C1939-C1942 (1969) in French. (Thermo: Experimental)",
  "comment": "Phase boundary data for LIQUID with DIAMOND_A4 and FCC_A1 in Al-Si system"
}

File: AL-SI/input-data/ZPF/Borchers 1942.json
{
  "components": ["AL", "SI", "VA"],
  "phases": ["FCC_A1", "DIAMOND_A4"],
  "conditions": {
    "P": 101325,
    "T": [660.15, 708.15, 723.15, 799.15, 834.15, 840.15]
  },
  "broadcast_conditions": false,
  "output": "ZPF",
  "values": [
    [["FCC_A1", ["SI"], [0.0015]], ["DIAMOND_A4", ["SI"], [null]]],
    [["FCC_A1", ["SI"], [0.0034]], ["DIAMOND_A4", ["SI"], [null]]],
    [["FCC_A1", ["SI"], [0.0041]], ["DIAMOND_A4", ["SI"], [null]]],
    [["FCC_A1", ["SI"], [0.0092]], ["DIAMOND_A4", ["SI"], [null]]],
    [["FCC_A1", ["SI"], [0.0132]], ["DIAMOND_A4", ["SI"], [null]]],
    [["FCC_A1", ["SI"], [0.0136]], ["DIAMOND_A4", ["SI"], [null]]]
  ],
  "reference": "borchers (1942)",
  "bibtex": "Borchers V H, Otto H J. Dilatometric investigation of the solubility of silicon in aluminum[J]. Aluminium, 1942, 24: 219-221.",
  "comment": "Solubility of silicon in aluminum (FCC_A1) phase boundary data"
}

File: AL-SI/input-data/ZPF/Broniewski 1932.json
{
  "components": ["AL", "SI", "VA"],
  "phases": ["LIQUID", "DIAMOND_A4"],
  "conditions": {
    "P": 101325,
    "T": [1684.07401, 1675.34354, 1554.8068, 1330.63098, 1131.23843]
  },
  "broadcast_conditions": false,
  "output": "ZPF",
  "values": [
    [["LIQUID", ["SI"], [0.9744154]], ["DIAMOND_A4", ["SI"], [null]]],
    [["LIQUID", ["SI"], [0.9689477]], ["DIAMOND_A4", ["SI"], [null]]],
    [["LIQUID", ["SI"], [0.7114379]], ["DIAMOND_A4", ["SI"], [null]]],
    [["LIQUID", ["SI"], [0.511074]], ["DIAMOND_A4", ["SI"], [null]]],
    [["LIQUID", ["SI"], [0.3384013]], ["DIAMOND_A4", ["SI"], [null]]]
  ],
  "reference": "broniewski (1932)",
  "bibtex": "Broniewski W, Smialowski M. On the Al-Si Alloys[J]. Rev. Met, 1932, 29: 542-552.",
  "comment": "LIQUID phase boundary with DIAMOND_A4 in Al-Si system"
}

File: AL-SI/input-data/ZPF/Craighead 1955.json
{
  "components": ["AL", "SI", "VA"],
  "phases": ["LIQUID", "FCC_A1"],
  "conditions": {
    "P": 101325,
    "T": [871.15, 854.15, 851.15, 857.15, 883.15, 903.15]
  },
  "broadcast_conditions": false,
  "output": "ZPF",
  "values": [
    [["LIQUID", ["SI"], [0.1323]], ["FCC_A1", ["SI"], [null]]],
    [["LIQUID", ["SI"], [0.1226]], ["FCC_A1", ["SI"], [null]]],
    [["LIQUID", ["SI"], [0.1179]], ["FCC_A1", ["SI"], [null]]],
    [["LIQUID", ["SI"], [0.1079]], ["FCC_A1", ["SI"], [null]]],
    [["LIQUID", ["SI"], [0.0771]], ["FCC_A1", ["SI"], [null]]],
    [["LIQUID", ["SI"], [0.0472]], ["FCC_A1", ["SI"], [null]]]
  ],
  "reference": "craighead (1955)",
  "bibtex": "Craighead C M, Cawthorne E W, Jaffee R I. Solution rate of solid aluminum in molten Al-Si alloy[J]. JOM, 1955, 7(1): 81-87.",
  "comment": "Phase boundary data for LIQUID and FCC_A1 in Al-Si system"
}

File: AL-SI/input-data/ZPF/Dix 1928,.json
{
  "components": ["AL", "SI", "VA"],
  "phases": ["FCC_A1", "LIQUID"],
  "conditions": {
    "P": 101325,
    "T": [896.15, 895.15, 865.15]
  },
  "broadcast_conditions": false,
  "output": "ZPF",
  "values": [
    [["FCC_A1", ["SI"], [0.0035]], ["LIQUID", ["SI"], [null]]],
    [["FCC_A1", ["SI"], [0.007]], ["LIQUID", ["SI"], [null]]],
    [["FCC_A1", ["SI"], [0.0106]], ["LIQUID", ["SI"], [null]]]
  ],
  "reference": "dix (1928)",
  "bibtex": "Dix E H, Heath A C. Equilibrium relations in aluminum-silicon and aluminum-iron-silicon alloys of high purity[J]. Trans. AIME, 1928, 78: 164-194.",
  "comment": "FCC_A1 phase boundary with LIQUID in Al-Si system"
}

File: AL-SI/input-data/ZPF/Dix 1928.json
{
  "components": ["AL", "SI", "VA"],
  "phases": ["FCC_A1", "DIAMOND_A4"],
  "conditions": {
    "P": 101325,
    "T": [843.15, 823.15, 773.15, 723.15, 673.15, 623.15]
  },
  "broadcast_conditions": false,
  "output": "ZPF",
  "values": [
    [["FCC_A1", ["SI"], [0.0136]], ["DIAMOND_A4", ["SI"], [null]]],
    [["FCC_A1", ["SI"], [0.0124]], ["DIAMOND_A4", ["SI"], [null]]],
    [["FCC_A1", ["SI"], [0.0078]], ["DIAMOND_A4", ["SI"], [null]]],
    [["FCC_A1", ["SI"], [0.0046]], ["DIAMOND_A4", ["SI"], [null]]],
    [["FCC_A1", ["SI"], [0.0029]], ["DIAMOND_A4", ["SI"], [null]]],
    [["FCC_A1", ["SI"], [0.0017]], ["DIAMOND_A4", ["SI"], [null]]]
  ],
  "reference": "dix (1928)",
  "bibtex": "Dix E H, Heath A C. Equilibrium relations in aluminum-silicon and aluminum-iron-silicon alloys of high purity[J]. Trans. AIME, 1928, 78: 164-194.",
  "comment": "Solubility of silicon in aluminum (FCC_A1) phase boundary data"
}

File: AL-SI/input-data/ZPF/Drits 1968.json
{
  "components": ["AL", "SI", "VA"],
  "phases": ["FCC_A1", "DIAMOND_A4"],
  "conditions": {
    "P": 101325,
    "T": [673.15, 773.15, 798.15, 838.15]
  },
  "broadcast_conditions": false,
  "output": "ZPF",
  "values": [
    [["FCC_A1", ["SI"], [0.0024]], ["DIAMOND_A4", ["SI"], [null]]],
    [["FCC_A1", ["SI"], [0.0072]], ["DIAMOND_A4", ["SI"], [null]]],
    [["FCC_A1", ["SI"], [0.0096]], ["DIAMOND_A4", ["SI"], [null]]],
    [["FCC_A1", ["SI"], [0.0125]], ["DIAMOND_A4", ["SI"], [null]]]
  ],
  "reference": "drits (1968)",
  "bibtex": "Drits M E, Kadaner E S, Kuz'mina V I. Solubility of silicon and zirconium in aluminium[J]. Izv. Akad. Nauk SSR Met, 1968, 1: 170-175.",
  "comment": "Solubility of silicon in aluminum (FCC_A1) phase boundary data"
}

File: AL-SI/input-data/ZPF/Durer 1940.json
{
  "components": ["AL", "SI", "VA"],
  "phases": ["FCC_A1", "DIAMOND_A4"],
  "conditions": {
    "P": 101325,
    "T": [573.15, 623.15, 673.15, 723.15, 773.15, 823.15, 850.15]
  },
  "broadcast_conditions": false,
  "output": "ZPF",
  "values": [
    [["FCC_A1", ["SI"], [0.0008]], ["DIAMOND_A4", ["SI"], [null]]],
    [["FCC_A1", ["SI"], [0.0016]], ["DIAMOND_A4", ["SI"], [null]]],
    [["FCC_A1", ["SI"], [0.003]], ["DIAMOND_A4", ["SI"], [null]]],
    [["FCC_A1", ["SI"], [0.0055]], ["DIAMOND_A4", ["SI"], [null]]],
    [["FCC_A1", ["SI"], [0.0087]], ["DIAMOND_A4", ["SI"], [null]]],
    [["FCC_A1", ["SI"], [0.0135]], ["DIAMOND_A4", ["SI"], [null]]],
    [["FCC_A1", ["SI"], [0.016]], ["DIAMOND_A4", ["SI"], [null]]]
  ],
  "reference": "durer (1940)",
  "bibtex": "Durer A. Determination of solvus curves by dilatometric measurements[J]. Z. Metallkd, 1940, 32: 280-281.",
  "comment": "Solubility of silicon in aluminum (FCC_A1) phase boundary data"
}

File: AL-SI/input-data/ZPF/Glazov 1960.json
{
  "components": ["AL", "SI", "VA"],
  "phases": ["FCC_A1", "LIQUID"],
  "conditions": {
    "P": 101325,
    "T": [925.15, 913.15, 890.15, 873.15, 863.15, 852.15]
  },
  "broadcast_conditions": false,
  "output": "ZPF",
  "values": [
    [["FCC_A1", ["SI"], [0.0006]], ["LIQUID", ["SI"], [null]]],
    [["FCC_A1", ["SI"], [0.0029]], ["LIQUID", ["SI"], [null]]],
    [["FCC_A1", ["SI"], [0.0074]], ["LIQUID", ["SI"], [null]]],
    [["FCC_A1", ["SI"], [0.0096]], ["LIQUID", ["SI"], [null]]],
    [["FCC_A1", ["SI"], [0.0118]], ["LIQUID", ["SI"], [null]]],
    [["FCC_A1", ["SI"], [0.0144]], ["LIQUID", ["SI"], [null]]]
  ],
  "reference": "glazov (1960)",
  "bibtex": "Glazov V M, Liu C Y. Investigation of Separate and Joint Solubilities of Al and Sb in Si[J]. Izv. Akad. Nauk SSSR, Otd. Tekh. Nauk, Met. Toplivo, 1960, 4: 150-155.",
  "comment": "FCC_A1 phase boundary with LIQUID in Al-Si system"
}

File: AL-SI/input-data/ZPF/Gwyer 1927.json
{
  "components": ["AL", "SI", "VA"],
  "phases": ["FCC_A1", "DIAMOND_A4"],
  "conditions": {
    "P": 101325,
    "T": [848.15, 821.15, 795.15, 723.15, 573.15]
  },
  "broadcast_conditions": false,
  "output": "ZPF",
  "values": [
    [["FCC_A1", ["SI"], [0.015]], ["DIAMOND_A4", ["SI"], [null]]],
    [["FCC_A1", ["SI"], [0.0114]], ["DIAMOND_A4", ["SI"], [null]]],
    [["FCC_A1", ["SI"], [0.0088]], ["DIAMOND_A4", ["SI"], [null]]],
    [["FCC_A1", ["SI"], [0.0035]], ["DIAMOND_A4", ["SI"], [null]]],
    [["FCC_A1", ["SI"], [0.0014]], ["DIAMOND_A4", ["SI"], [null]]]
  ],
  "reference": "gwyer (1927)",
  "bibtex": "Gwyer A G C, Phillips H W L. The constitution of alloys of aluminum with silicon and iron[J]. J. Inst. Met, 1927, 38: 29-83.",
  "comment": "Solubility of silicon in aluminum (FCC_A1) phase boundary data"
}

File: AL-SI/input-data/ZPF/Hanna 1984.json
{
  "components": ["AL", "SI", "VA"],
  "phases": ["FCC_A1", "LIQUID"],
  "conditions": {
    "P": 101325,
    "T": 
    [
     850.15, 850.15,
     850.15, 850.15
    ]
  },
  "broadcast_conditions": false,
  "output": "ZPF",
  "values": [
    [["FCC_A1", ["SI"], [0.015]], ["LIQUID", ["SI"], [null]]],
    [["LIQUID", ["SI"], [0.125]], ["FCC_A1", ["SI"], [null]]],
    [["LIQUID", ["SI"], [0.125]], ["DIAMOND_A4", ["SI"], [null]]],
    [["DIAMOND_A4", ["SI"], [1.0]], ["LIQUID", ["SI"], [null]]]
],
  "reference": "hanna (1984)",
  "bibtex": "Hanna M D, Lu S Z, Hellawell A. Modification in the aluminum silicon system[J]. Metallurgical Transactions A, 1984, 15(3): 459-469.",
  "comment": "Eutectic point data for FCC_A1 and LIQUID phases in Al-Si system"
}

File: AL-SI/input-data/ZPF/Kerr 1965.json
{
  "components": ["AL", "SI", "VA"],
  "phases": ["FCC_A1", "DIAMOND_A4"],
  "conditions": {
    "P": 101325,
    "T": [555.15, 588.15, 600.15]
  },
  "broadcast_conditions": false,
  "output": "ZPF",
  "values": [
    [["FCC_A1", ["SI"], [0.0005]], ["DIAMOND_A4", ["SI"], [null]]],
    [["FCC_A1", ["SI"], [0.0008]], ["DIAMOND_A4", ["SI"], [null]]],
    [["FCC_A1", ["SI"], [0.001]], ["DIAMOND_A4", ["SI"], [null]]]
  ],
  "reference": "kerr (1965)",
  "bibtex": "Kerr H W, Bell J A, Winegard W C. Solidification of binary and ternary eutectics[J]. 1965.",
  "comment": "Solubility of silicon in aluminum (FCC_A1) phase boundary data"
}

File: AL-SI/input-data/ZPF/Kobayashi 1976.json
{
  "components": ["AL", "SI", "VA"],
  "phases": ["LIQUID", "FCC_A1"],
  "conditions": {
    "P": 101325,
    "T": [894.15, 878.65, 861.15]
  },
  "broadcast_conditions": false,
  "output": "ZPF",
  "values": [
    [["LIQUID", ["SI"], [0.058]], ["FCC_A1", ["SI"], [null]]],
    [["LIQUID", ["SI"], [0.077]], ["FCC_A1", ["SI"], [null]]],
    [["LIQUID", ["SI"], [0.096]], ["FCC_A1", ["SI"], [null]]]
  ],
  "reference": "kobayashi (1976)",
  "bibtex": "Kobayashi K, Shingu P H, Kanbara H, et al. The Role of the Primary Phase on Eutectic Solidification of Al-Si Alloys[J]. Transactions of the Japan Institute of Metals, 1976, 17(9): 545-550.",
  "comment": "Phase boundary data for LIQUID and FCC_A1 in Al-Si system"
}

File: AL-SI/input-data/ZPF/Losana 1931.json
{
  "components": ["AL", "SI", "VA"],
  "phases": ["FCC_A1", "DIAMOND_A4"],
  "conditions": {
    "P": 101325,
    "T": [493.15, 608.15, 768.15, 813.15, 849.15]
  },
  "broadcast_conditions": false,
  "output": "ZPF",
  "values": [
    [["FCC_A1", ["SI"], [0.0012]], ["DIAMOND_A4", ["SI"], [null]]],
    [["FCC_A1", ["SI"], [0.0023]], ["DIAMOND_A4", ["SI"], [null]]],
    [["FCC_A1", ["SI"], [0.0059]], ["DIAMOND_A4", ["SI"], [null]]],
    [["FCC_A1", ["SI"], [0.0105]], ["DIAMOND_A4", ["SI"], [null]]],
    [["FCC_A1", ["SI"], [0.0168]], ["DIAMOND_A4", ["SI"], [null]]]
  ],
  "reference": "losana (1931)",
  "bibtex": "Losana L, Stratta R. Solid solubility of silicon in aluminum in the solid state[J]. Italian. Metall. Ital, 1931, 23: 193-197.",
  "comment": "Solubility of silicon in aluminum (FCC_A1) phase boundary data"
}

File: AL-SI/input-data/ZPF/Lozovskii 1968.json
{
  "components": ["AL", "SI", "VA"],
  "phases": ["DIAMOND_A4", "LIQUID"],
  "conditions": {
    "P": 101325,
    "T": [1513.15, 1466.15, 1446.15, 1373.15, 1328.15, 1250.15, 1207.15, 1188.15, 1129.15, 1010.15]
  },
  "broadcast_conditions": false,
  "output": "ZPF",
  "values": [
    [["DIAMOND_A4", ["AL"], [0.000226]], ["LIQUID", ["AL"], [null]]],
    [["DIAMOND_A4", ["AL"], [0.000194]], ["LIQUID", ["AL"], [null]]],
    [["DIAMOND_A4", ["AL"], [0.00024]], ["LIQUID", ["AL"], [null]]],
    [["DIAMOND_A4", ["AL"], [0.000176]], ["LIQUID", ["AL"], [null]]],
    [["DIAMOND_A4", ["AL"], [0.000116]], ["LIQUID", ["AL"], [null]]],
    [["DIAMOND_A4", ["AL"], [0.000106]], ["LIQUID", ["AL"], [null]]],
    [["DIAMOND_A4", ["AL"], [0.000066]], ["LIQUID", ["AL"], [null]]],
    [["DIAMOND_A4", ["AL"], [0.000062]], ["LIQUID", ["AL"], [null]]],
    [["DIAMOND_A4", ["AL"], [0.000036]], ["LIQUID", ["AL"], [null]]],
    [["DIAMOND_A4", ["AL"], [0.000012]], ["LIQUID", ["AL"], [null]]]
  ],
  "reference": "lozovskii (1968)",
  "bibtex": "Lozovskii V N, Udyanskaya A I. Solubility of aluminum in silicon single crystals[J]. Inorg. Mater, 1968, 4: 1030-1031.",
  "comment": "DIAMOND_A4 phase boundary with LIQUID in Al-Si system (Al content in DIAMOND_A4)"
}

File: AL-SI/input-data/ZPF/Mateiko 2011.json
{
  "components": ["AL", "SI", "VA"],
  "phases": ["LIQUID", "DIAMOND_A4"],
  "conditions": {
    "P": 101325,
    "T": [1581.84308, 1430.32726, 1301.06005, 1212.34726, 1134.89959, 1099.13284, 1080.5454, 990.7061]
  },
  "broadcast_conditions": false,
  "output": "ZPF",
  "values": [
    [["LIQUID", ["SI"], [0.8033301]], ["DIAMOND_A4", ["SI"], [null]]],
    [["LIQUID", ["SI"], [0.5927364]], ["DIAMOND_A4", ["SI"], [null]]],
    [["LIQUID", ["SI"], [0.49326]], ["DIAMOND_A4", ["SI"], [null]]],
    [["LIQUID", ["SI"], [0.4424635]], ["DIAMOND_A4", ["SI"], [null]]],
    [["LIQUID", ["SI"], [0.3823191]], ["DIAMOND_A4", ["SI"], [null]]],
    [["LIQUID", ["SI"], [0.2936017]], ["DIAMOND_A4", ["SI"], [null]]],
    [["LIQUID", ["SI"], [0.2419233]], ["DIAMOND_A4", ["SI"], [null]]],
    [["LIQUID", ["SI"], [0.2041787]], ["DIAMOND_A4", ["SI"], [null]]]
  ],
  "reference": "mateik (2011)",
  "bibtex": "I. V. Mateiko; M. A. Shevchenko; N. V. Kotova; V. S. Sudavtsova. (2011). The thermodynamic properties of Al-Si system melts. , 85(2), 164-170.",
  "comment": "LIQUID phase boundary with DIAMOND_A4 in Al-Si system"
}

File: AL-SI/input-data/ZPF/Matsuyama 1934.json
{
  "components": ["AL", "SI", "VA"],
  "phases": ["LIQUID", "FCC_A1", "DIAMOND_A4"],
  "conditions": {
    "P": 101325,
    "T": [878.15, 893.15, 957.15, 1075.15, 1188.15, 1278.15, 1380.15, 1473.15, 1545.15, 1640.15]
  },
  "broadcast_conditions": false,
  "output": "ZPF",
  "values": [
    [["LIQUID", ["SI"], [0.077]], ["FCC_A1", ["SI"], [null]]],
    [["LIQUID", ["SI"], [0.145]], ["DIAMOND_A4", ["SI"], [null]]],
    [["LIQUID", ["SI"], [0.194]], ["DIAMOND_A4", ["SI"], [null]]],
    [["LIQUID", ["SI"], [0.292]], ["DIAMOND_A4", ["SI"], [null]]],
    [["LIQUID", ["SI"], [0.39]], ["DIAMOND_A4", ["SI"], [null]]],
    [["LIQUID", ["SI"], [0.49]], ["DIAMOND_A4", ["SI"], [null]]],
    [["LIQUID", ["SI"], [0.59]], ["DIAMOND_A4", ["SI"], [null]]],
    [["LIQUID", ["SI"], [0.692]], ["DIAMOND_A4", ["SI"], [null]]],
    [["LIQUID", ["SI"], [0.794]], ["DIAMOND_A4", ["SI"], [null]]],
    [["LIQUID", ["SI"], [0.896]], ["DIAMOND_A4", ["SI"], [null]]]
  ],
  "reference": "matsuyama (1934)  ",
  "bibtex": "Matsuyama K. Ternary diagram of the Al-Cu-Si system[J]. Kinzoku No Kenkyu, 1934, 11: 461-490.",
  "comment": "Phase boundary data for LIQUID with FCC_A1 and DIAMOND_A4 in Al-Si system"
}

File: AL-SI/input-data/ZPF/Miller 1956.json
{
  "components": ["AL", "SI", "VA"],
  "phases": ["DIAMOND_A4", "LIQUID"],
  "conditions": {
    "P": 101325,
    "T": [1653.15, 1623.15, 1573.15, 1523.15, 1473.15, 1373.15, 1323.15]
  },
  "broadcast_conditions": false,
  "output": "ZPF",
  "values": [
    [["DIAMOND_A4", ["AL"], [0.00013]], ["LIQUID", ["AL"], [null]]],
    [["DIAMOND_A4", ["AL"], [0.00033]], ["LIQUID", ["AL"], [null]]],
    [["DIAMOND_A4", ["AL"], [0.00031]], ["LIQUID", ["AL"], [null]]],
    [["DIAMOND_A4", ["AL"], [0.00015]], ["LIQUID", ["AL"], [null]]],
    [["DIAMOND_A4", ["AL"], [0.00027]], ["LIQUID", ["AL"], [null]]],
    [["DIAMOND_A4", ["AL"], [0.000075]], ["LIQUID", ["AL"], [null]]],
    [["DIAMOND_A4", ["AL"], [0.000147]], ["LIQUID", ["AL"], [null]]]
  ],
  "reference": "miller (1956)",
  "bibtex": "Miller R C, Savage A. Diffusion of aluminum in single crystal silicon[J]. Journal of Applied Physics, 1956, 27(12): 1430-1432.",
  "comment": "DIAMOND_A4 phase boundary with LIQUID in Al-Si system (Al content in DIAMOND_A4)"
}

File: AL-SI/input-data/ZPF/Murray 1984.json
{
  "components": ["AL", "SI", "VA"],
  "phases": ["LIQUID", "DIAMOND_A4"],
  "conditions": {
    "P": 101325,
    "T": [1679.0047, 1655.62959, 1632.25447, 1500.45261, 1437.64959, 1225.8654]
  },
  "broadcast_conditions": false,
  "output": "ZPF",
  "values": [
    [["LIQUID", ["SI"], [0.9860563]], ["DIAMOND_A4", ["SI"], [null]]],
    [["LIQUID", ["SI"], [0.9458424]], ["DIAMOND_A4", ["SI"], [null]]],
    [["LIQUID", ["SI"], [0.8819941]], ["DIAMOND_A4", ["SI"], [null]]],
    [["LIQUID", ["SI"], [0.7169055]], ["DIAMOND_A4", ["SI"], [null]]],
    [["LIQUID", ["SI"], [0.5927364]], ["DIAMOND_A4", ["SI"], [null]]],
    [["LIQUID", ["SI"], [0.3923726]], ["DIAMOND_A4", ["SI"], [null]]]
  ],
  "reference": "murray (1984)",
  "bibtex": "Murray J L, McAlister A J. The Al-Si (aluminum-silicon) system[J]. Bulletin of alloy phase diagrams, 1984, 5(1): 74-84.",
  "comment": "LIQUID phase boundary with DIAMOND_A4 in Al-Si system"
}

File: AL-SI/input-data/ZPF/Otani 1926.json
{
  "components": ["AL", "SI", "VA"],
  "phases": ["FCC_A1", "LIQUID"],
  "conditions": {
    "P": 101325,
    "T": [896.15, 881.15]
  },
  "broadcast_conditions": false,
  "output": "ZPF",
  "values": [
    [["FCC_A1", ["SI"], [0.0072]], ["LIQUID", ["SI"], [null]]],
    [["FCC_A1", ["SI"], [0.011]], ["LIQUID", ["SI"], [null]]]
  ],
  "reference": "otani (1926)",
  "bibtex": "Ôtani B. Silumin and its structure[J]. J. Inst. Metals, 1926, 36: 243-267.",
  "comment": "FCC_A1 phase boundary with LIQUID in Al-Si system"
}

File: AL-SI/input-data/ZPF/Roberts 1914.json
{
  "components": ["AL", "SI", "VA"],
  "phases": ["LIQUID", "DIAMOND_A4"],
  "conditions": {
    "P": 101325,
    "T": [1602.68354, 1515.37889, 1410.61331, 1305.84773, 1116.31215, 968.73912]
  },
  "broadcast_conditions": false,
  "output": "ZPF",
  "values": [
    [["LIQUID", ["SI"], [0.8550084]], ["DIAMOND_A4", ["SI"], [null]]],
    [["LIQUID", ["SI"], [0.7292519]], ["DIAMOND_A4", ["SI"], [null]]],
    [["LIQUID", ["SI"], [0.6313629]], ["DIAMOND_A4", ["SI"], [null]]],
    [["LIQUID", ["SI"], [0.4847939]], ["DIAMOND_A4", ["SI"], [null]]],
    [["LIQUID", ["SI"], [0.3361084]], ["DIAMOND_A4", ["SI"], [null]]],
    [["LIQUID", ["SI"], [0.179486]], ["DIAMOND_A4", ["SI"], [null]]]
  ],
  "reference": "roberts (1914)",
  "bibtex": "Roberts C E. CXXIX.-The alloys of aluminium and silicon[J]. Journal of the Chemical Society, Transactions, 1914, 105: 1383-1386.",
  "comment": "LIQUID phase boundary with DIAMOND_A4 in Al-Si system"
}

File: AL-SI/input-data/ZPF/Singer 1948.json
{
  "components": ["AL", "SI", "VA"],
  "phases": ["LIQUID", "FCC_A1"],
  "conditions": {
    "P": 101325,
    "T": 
    [
         881.15, 908.15, 924.15, 925.15, 927.15, 928.15,
          917.15, 914.15, 894.15, 877.15, 851.15
    ]
  },
  "broadcast_conditions": false,
  "output": "ZPF",
  "values": [
    [["LIQUID", ["SI"], [0.078]], ["FCC_A1", ["SI"], [null]]],
    [["LIQUID", ["SI"], [0.0394]], ["FCC_A1", ["SI"], [null]]],
    [["LIQUID", ["SI"], [0.0144]], ["FCC_A1", ["SI"], [null]]],
    [["LIQUID", ["SI"], [0.0115]], ["FCC_A1", ["SI"], [null]]],
    [["LIQUID", ["SI"], [0.0093]], ["FCC_A1", ["SI"], [null]]],
    [["LIQUID", ["SI"], [0.0052]], ["FCC_A1", ["SI"], [null]]],
    [["FCC_A1", ["SI"], [0.00096]], ["LIQUID", ["SI"], [null]]],
    [["FCC_A1", ["SI"], [0.0019]], ["LIQUID", ["SI"], [null]]],
    [["FCC_A1", ["SI"], [0.0067]], ["LIQUID", ["SI"], [null]]],
    [["FCC_A1", ["SI"], [0.0106]], ["LIQUID", ["SI"], [null]]],
    [["FCC_A1", ["SI"], [0.0154]], ["LIQUID", ["SI"], [null]]]
  ],
  "reference": "singer (1948)",
  "bibtex": "Singer A R E, Cottrell S A, Jennings P H. Properties of the aluminium-silicon alloys at temperatures in the region of the solidus[M]. Aluminium Development Association, 1948.",
  "comment": "Phase boundary data for LIQUID and FCC_A1 in Al-Si system"
}

File: AL-SI/input-data/ZPF/Treadwell 1942.json
{
  "components": ["AL", "SI", "VA"],
  "phases": ["FCC_A1", "DIAMOND_A4"],
  "conditions": {
    "P": 101325,
    "T": [573.15, 623.15, 673.15, 723.15, 773.15, 823.15]
  },
  "broadcast_conditions": false,
  "output": "ZPF",
  "values": [
    [["FCC_A1", ["SI"], [0.0021]], ["DIAMOND_A4", ["SI"], [null]]],
    [["FCC_A1", ["SI"], [0.0028]], ["DIAMOND_A4", ["SI"], [null]]],
    [["FCC_A1", ["SI"], [0.0037]], ["DIAMOND_A4", ["SI"], [null]]],
    [["FCC_A1", ["SI"], [0.005]], ["DIAMOND_A4", ["SI"], [null]]],
    [["FCC_A1", ["SI"], [0.0077]], ["DIAMOND_A4", ["SI"], [null]]],
    [["FCC_A1", ["SI"], [0.0115]], ["DIAMOND_A4", ["SI"], [null]]]
  ],
  "reference": "treadwell (1942)",
  "bibtex": "Treadwell W D, Walti R. Solubility of silicon in aluminum[J]. Helv. Chim. Acta, 1942, 25: 1154-1163.",
  "comment": "Solubility of silicon in aluminum (FCC_A1) phase boundary data"
}
