Repository: LIUhui-ayy/ThermoAI-CALPHAD-Databases

# ThermoAI-Studio
ThermoAI Studio is an AI-driven integrated platform that automates the CALPHAD thermodynamic database development workflow, from literature parsing and data structuring to model generation, parameter optimization, validation, and uncertainty quantification.

File: AL-SI/input-data/activity/AL-SI-ACR_AL-LIQUID-Chatillon(1975).json
{
  "components": ["AL", "SI","VA"],
  "phases": ["LIQUID"],
  "reference_state":
  {
    "phases": ["LIQUID"],
    "conditions": 
    {
      "P": 101325,
      "T": 1473,
      "X_SI": 0.0
    }
  },
  "conditions": 
  {
    "P": 101325,
    "T": 1473,
    "X_SI": [0.00139, 0.09957, 0.20245, 0.30441, 0.40076, 0.50089]
  },
  "output": "ACR_AL",
  "values": [[[0.99736, 0.89359, 0.75999, 0.59625, 0.50739, 0.41838]]],
  "reference": "Chatillon (1975)",
  "bibtex": "C. Chatillon and M. Allibert, High Temp.-High Pres., 7 (1975) 583."
}

File: AL-SI/input-data/activity/AL-SI-ACR_AL-LIQUID-Mitani(1967).json
{
  "components": ["AL", "SI","VA"],
  "phases": ["LIQUID"],
  "reference_state": 
  {
    "phases": ["LIQUID"],
    "conditions": 
    {
      "P": 101325,
      "T": 1473,
      "X_SI": 0.0
    }
  },
  "conditions": 
  {
    "P": 101325,
    "T": 1473,
    "X_SI": [0.10839, 0.17828, 0.29605, 0.37189, 0.4837]
  },
  "output": "ACR_AL",
  "values": [[[0.84266, 0.77808, 0.65115, 0.51898, 0.44615]]],
  "reference": "Mitani (1967)",
  "bibtex": "H. Mitani and H. Nagai, J. Jpn. Inst. Met., Determination of the equilibrium constant of 2 aluminum (liquid) + aluminum chloride (gas) = 3 AlCl (gas) reaction and activities of aluminum and silicon in aluminum-silicon binary alloys,31 (1967) 1296."
}

File: AL-SI/input-data/activity/AL-SI-ACR_AL-LIQUID-Schaefer(1979).json
{
  "components": ["AL", "SI","VA"],
  "phases": ["LIQUID"],
  "reference_state": 
  {
    "phases": ["LIQUID"],
    "conditions": 
    {
      "P": 101325,
      "T": 1163,
      "X_SI": 0.0
    }
  },
  "conditions": 
  {
    "P": 101325,
    "T": 1163,
    "X_SI": [0.01113, 0.0502, 0.10186, 0.15078, 0.20108, 0.25137, 0.30075, 0.35196]
  },
  "output": "ACR_AL",
  "values": [[[0.96833, 0.93152, 0.87217, 0.80331, 0.7208, 0.63956, 0.55499, 0.46677]]],
  "reference": "Schaefer (1979)",
  "bibtex": "S. C. Schaefer and N. A. Gokcen, High Temp. Science, Thermodynamic properties of liquid aluminum-nickel and aluminum-silicon,11 (1979) 31."
}
