Repository: LIUhui-ayy/ThermoAI-CALPHAD-Databases

# ThermoAI-Studio
ThermoAI Studio is an AI-driven integrated platform that automates the CALPHAD thermodynamic database development workflow, from literature parsing and data structuring to model generation, parameter optimization, validation, and uncertainty quantification.

File: AL-SI/input-data/fixed-cconfiguration-thermochemical/LIQUID/HM/AL-SI-HM_MIX-LIQUID-1150k-Kanibolotsky(2002).json
{
  "components": ["AL", "SI", "VA"],
  "phases": ["LIQUID"],
  "solver": {
    "mode": "manual",
    "sublattice_site_ratios": [1],
    "sublattice_occupancies": 
    [
      [[0.65, 0.35]],
      [[0.7, 0.3]],
      [[0.75, 0.25]],
      [[0.8, 0.2]],
      [[0.85, 0.15]],
      [[0.9, 0.1]]
    ],
    "sublattice_configurations": 
    [
      [["AL", "SI"]],
      [["AL", "SI"]],
      [["AL", "SI"]],
      [["AL", "SI"]],
      [["AL", "SI"]],
      [["AL", "SI"]]
    ]
  },
  "conditions": {
    "P": 101325,
    "T": 1150
  },
  "output": "HM_MIX",
  "values": [[[-2740, -2520, -2300, -2040, -1710, -1290]]],
  "reference": "Kanibolotsky (2002)",
  "bibtex": "Kanibolotsky D S , Bieloborodova O A , Kotova N V ,et al.Thermodynamic properties of liquid Al-Si and Al-Cu alloys[J].Journal of Thermal Analysis and Calorimetry, 2002, 70(3):975-983."
}

File: AL-SI/input-data/fixed-cconfiguration-thermochemical/LIQUID/HM/AL-SI-HM_MIX-LIQUID-1373k-YESIN(1986).json
{
  "components": ["AL", "SI", "VA"],
  "phases": ["LIQUID"],
  "solver": {
    "mode": "manual",
    "sublattice_site_ratios": [1],
    "sublattice_occupancies": [
      [[0.89794, 0.10206]],
      [[0.84918, 0.15082]],
      [[0.79896, 0.20104]],
      [[0.74727, 0.25273]],
      [[0.69704, 0.30296]],
      [[0.64682, 0.35318]],
      [[0.59659, 0.40341]],
      [[0.54784, 0.45216]]
    ],
    "sublattice_configurations": [
      [["AL", "SI"]],
      [["AL", "SI"]],
      [["AL", "SI"]],
      [["AL", "SI"]],
      [["AL", "SI"]],
      [["AL", "SI"]],
      [["AL", "SI"]],
      [["AL", "SI"]]
    ]
  },
  "conditions": {
    "P": 101325,
    "T": 1373
  },
  "output": "HM_MIX",
  "values": [[[-1503.26, -2171.15, -2832.26, -3369.63, -3732.39, -3898.52, -3761.21, -3289.95]]],
  "reference": "Yesin (1986)",
  "bibtex": "Yu. O. Yesin, E. L. Demina, S. E. Demin and P. S. Popel, Zh. Fiz. Khimii, 60 (1986) 1791."
}

File: AL-SI/input-data/fixed-cconfiguration-thermochemical/LIQUID/HM/AL-SI-HM_MIX-LIQUID-1377k-BROS (1981).json
{
  "components": ["AL", "SI", "VA"],
  "phases": ["LIQUID"],
  "solver": {
    "mode": "manual",
    "sublattice_site_ratios": [1],
    "sublattice_occupancies": [
      [[0.89794, 0.10206]],
      [[0.86421, 0.13579]],
      [[0.82737, 0.17263]],
      [[0.81087, 0.18913]],
      [[0.75735, 0.24265]],
      [[0.71666, 0.28334]],
      [[0.70401, 0.29599]],
      [[0.6734, 0.3266]],
      [[0.66332, 0.33668]],
      [[0.63582, 0.36418]],
      [[0.61694, 0.38306]],
      [[0.5933, 0.4067]],
      [[0.57533, 0.42467]],
      [[0.55957, 0.44043]],
      [[0.53611, 0.46389]],
      [[0.52987, 0.47013]],
      [[0.48497, 0.51503]]
    ],
    "sublattice_configurations": [
      [["AL", "SI"]],
      [["AL", "SI"]],
      [["AL", "SI"]],
      [["AL", "SI"]],
      [["AL", "SI"]],
      [["AL", "SI"]],
      [["AL", "SI"]],
      [["AL", "SI"]],
      [["AL", "SI"]],
      [["AL", "SI"]],
      [["AL", "SI"]],
      [["AL", "SI"]],
      [["AL", "SI"]],
      [["AL", "SI"]],
      [["AL", "SI"]],
      [["AL", "SI"]],
      [["AL", "SI"]]
    ]
  },
  "conditions": {
    "P": 101325,
    "T": 1377
  },
  "output": "HM_MIX",
  "values": [[[-1125.24, -1525.3, -1821.95, -2091.48, -2396.61, -2803.44, -2752.59, -2947.53, -2817.01, -2998.39, -2956.01, -2962.79, -2889.9, -2854.3, -2622.06, -2664.44, -2555.95]]],
  "reference": "Bros (1981)",
  "bibtex": "J. P. Bros, H. Eslami and P. Gaune, Ber. Bunsenges, Thermodynamics of aluminum-silicon and aluminum-germanium-silicon liquid alloys: enthalpies of formation by high temperature calorimetry,85 (1981) 333."
}

File: AL-SI/input-data/fixed-cconfiguration-thermochemical/LIQUID/HM/AL-SI-HM_MIX-LIQUID-1760k-Batalin (1981).json
{
  "components": ["AL", "SI", "VA"],
  "phases": ["LIQUID"],
  "solver": {
    "mode": "manual",
    "sublattice_site_ratios": [1],
    "sublattice_occupancies": [
      [[0.87576, 0.12424]],
      [[0.83763, 0.16237]],
      [[0.82315, 0.17685]],
      [[0.77458, 0.22542]],
      [[0.72197, 0.27803]],
      [[0.68385, 0.31615]],
      [[0.46077, 0.53923]],
      [[0.46902, 0.53098]],
      [[0.43492, 0.56508]],
      [[0.39991, 0.60009]],
      [[0.35446, 0.64554]],
      [[0.309, 0.691]],
      [[0.25126, 0.74874]],
      [[0.27912, 0.72088]],
      [[0.20067, 0.79933]],
      [[0.17684, 0.82316]]
    ],
    "sublattice_configurations": [
      [["AL", "SI"]],
      [["AL", "SI"]],
      [["AL", "SI"]],
      [["AL", "SI"]],
      [["AL", "SI"]],
      [["AL", "SI"]],
      [["AL", "SI"]],
      [["AL", "SI"]],
      [["AL", "SI"]],
      [["AL", "SI"]],
      [["AL", "SI"]],
      [["AL", "SI"]],
      [["AL", "SI"]],
      [["AL", "SI"]],
      [["AL", "SI"]],
      [["AL", "SI"]]
    ]
  },
  "conditions": {
    "P": 101325,
    "T": 1760
  },
  "output": "HM_MIX",
  "values": [[[-1896.54, -2038.93, -2306.76, -2908.54, -3873.09, -4044.3, -4246.02, -3883.26, -3701.88, -3539.14, -3013.64, -2689.87, -2230.48, -1877.89, -1008.27, -1428.67]]],
  "reference": "Batalin (1981)",
  "bibtex": "G. I. Batalin, E. A. Beloborodova, A. N. Shlapak, I. V. Nikolaenko and V. P. Kurach, Zh. Fiz. Khimii, Heats of formation of molten aluminum-silicon alloys,55 (1981) 1580."
}

File: AL-SI/input-data/fixed-cconfiguration-thermochemical/LIQUID/HM/AL-SI-HM_MIX-LIQUID-1820k-Rostovtsev(1983).json
{
  "components": ["AL", "SI", "VA"],
  "phases": ["LIQUID"],
  "solver": {
    "mode": "manual",
    "sublattice_site_ratios": [1],
    "sublattice_occupancies": [
      [[0.90183, 0.09817]],
      [[0.79905, 0.20095]],
      [[0.70068, 0.29932]],
      [[0.59913, 0.40087]],
      [[0.49953, 0.50047]],
      [[0.40018, 0.59982]],
      [[0.30181, 0.69819]],
      [[0.20124, 0.79876]],
      [[0.10189, 0.89811]]
    ],
    "sublattice_configurations": [
      [["AL", "SI"]],
      [["AL", "SI"]],
      [["AL", "SI"]],
      [["AL", "SI"]],
      [["AL", "SI"]],
      [["AL", "SI"]],
      [["AL", "SI"]],
      [["AL", "SI"]],
      [["AL", "SI"]]
    ]
  },
  "conditions": {
    "P": 101325,
    "T": 1820
  },
  "output": "HM_MIX",
  "values": [[[-1202.80618, -2159.90356, -2803.85831, -3254.43031, -3352.59414, -3202.40348, -2807.78487, -2151.06882, -1206.73274]]],
  "reference": "Gizenko (1983)",
  "bibtex": "N.V. Gizenko, B.I. Emlin, S.N. Kilesso, A.L. Zav'yalov, Heats of formation of molten aluminum-silicon alloys, Izv. Akad. Nauk SSR Met. 3 (1983) 3-35."
}

File: AL-SI/input-data/fixed-cconfiguration-thermochemical/LIQUID/HM/AL-SI-HM_MIX-LIQUID-1870k-Rostovtsev(2002) .json
{
  "components": ["AL", "SI", "VA"],
  "phases": ["LIQUID"],
  "solver": {
    "mode": "manual",
    "sublattice_site_ratios": [1],
    "sublattice_occupancies": [
      [[0.94783, 0.05217]],
      [[0.89644, 0.10356]],
      [[0.84946, 0.15054]],
      [[0.79807, 0.20193]],
      [[0.74987, 0.25013]],
      [[0.70068, 0.29932]],
      [[0.64611, 0.35389]],
      [[0.59913, 0.40087]],
      [[0.54676, 0.45324]],
      [[0.397, 0.603]],
      [[0.35002, 0.64998]],
      [[0.29643, 0.70357]],
      [[0.25042, 0.74958]],
      [[0.20026, 0.79974]],
      [[0.14765, 0.85235]],
      [[0.09846, 0.90154]],
      [[0.0505, 0.9495]]
    ],
    "sublattice_configurations": [
      [["AL", "SI"]],
      [["AL", "SI"]],
      [["AL", "SI"]],
      [["AL", "SI"]],
      [["AL", "SI"]],
      [["AL", "SI"]],
      [["AL", "SI"]],
      [["AL", "SI"]],
      [["AL", "SI"]],
      [["AL", "SI"]],
      [["AL", "SI"]],
      [["AL", "SI"]],
      [["AL", "SI"]],
      [["AL", "SI"]],
      [["AL", "SI"]],
      [["AL", "SI"]],
      [["AL", "SI"]]
    ]
  },
  "conditions": {
    "P": 101325,
    "T": 1873
  },
  "output": "HM_MIX",
  "values": [[[-584.37403, -1146.8528, -1726.01942, -2266.90214, -2795.02357, -3296.64076, -3782.55173, -3799.23959, -3370.26363, -2811.71142, -2644.8329, -2366.04761, -2069.59284, -1722.09286, -1300.97002, -911.2596, -481.30201]]],
  "reference": "Rostovtsev (1971)",
  "bibtex": "S.T. Rostovtsev, S.I. Khitrik, Activity of components in silicon-aluminum, silicon-manganese, and silicon-chromium alloys, Izv. Vyssh. Ucheb. Zaved. Met. 14 (1971) 61-63."
}
