Repository: LIUhui-ayy/ThermoAI-CALPHAD-Databases

# ThermoAI-Studio
ThermoAI Studio is an AI-driven integrated platform that automates the CALPHAD thermodynamic database development workflow, from literature parsing and data structuring to model generation, parameter optimization, validation, and uncertainty quantification.

File: AL-SI/input-data/fixed-cconfiguration-thermochemical/LIQUID/SM/AL-SI-SM_MIX-LIQUID-1150k-Kanibolotsky(2002) .json
{
  "components": ["AL", "SI", "VA"],
  "phases": ["LIQUID"],
  "solver": {
    "mode": "manual",
    "sublattice_site_ratios": [1],
    "sublattice_occupancies": [
      [[0.7, 0.3]],
      [[0.75, 0.25]],
      [[0.8, 0.2]],
      [[0.85, 0.15]],
      [[0.9, 0.1]]
    ],
    "sublattice_configurations": [
      [["AL", "SI"]],
      [["AL", "SI"]],
      [["AL", "SI"]],
      [["AL", "SI"]],
      [["AL", "SI"]]
    ]
  },
  "conditions": {
    "P": 101325,
    "T": 1150
  },
  "excluded_model_contributions": ["idmix", "mag"],
  "output": "SM_MIX",
  "values": [[[1.37, 0.77, 0.41, 0.19, 0.06]]],
  "reference": "Kanibolotsky D S , Bieloborodova O A , Kotova N V ,et al.Thermodynamic properties of liquid Al-Si and Al-Cu alloys[J].Journal of Thermal Analysis and Calorimetry, 2002, 70(3):975-983.",
  "comment": "EST",
  "tags": ["EST"]
}

File: AL-SI/input-data/fixed-cconfiguration-thermochemical/LIQUID/SM/AL-SI-SM_MIX-LIQUID-1373k-YESIN(1986) .json
{
  "components": ["AL", "SI", "VA"],
  "phases": ["LIQUID"],
  "solver": {
    "mode": "manual",
    "sublattice_site_ratios": [1],
    "sublattice_occupancies": [
      [[0.89794, 0.10206]],
      [[0.84918, 0.15082]],
      [[0.79896, 0.20104]],
      [[0.74727, 0.25273]],
      [[0.69704, 0.30296]],
      [[0.64682, 0.35318]],
      [[0.59659, 0.40341]],
      [[0.54784, 0.45216]]
    ],
    "sublattice_configurations": [
      [["AL", "SI"]],
      [["AL", "SI"]],
      [["AL", "SI"]],
      [["AL", "SI"]],
      [["AL", "SI"]],
      [["AL", "SI"]],
      [["AL", "SI"]],
      [["AL", "SI"]]
    ]
  },
  "conditions": {
    "P": 101325,
    "T": 1373
  },
  "excluded_model_contributions": ["idmix", "mag"],
  "output": "SM_MIX",
  "values": [[[0.50109, 0.72372, 0.94409, 1.12321, 1.24413, 1.29951, 1.25374, 1.09665]]],
  "reference": "Yu. O. Yesin, E. L. Demina, S. E. Demin and P. S. Popel, Zh. Fiz. Khimii, 60 (1986) 1791.",
  "comment": "EST",
  "tags": ["EST"]
}

File: AL-SI/input-data/fixed-cconfiguration-thermochemical/LIQUID/SM/AL-SI-SM_MIX-LIQUID-1377k-BROS (1981) .json
{
  "components": ["AL", "SI", "VA"],
  "phases": ["LIQUID"],
  "solver": {
    "mode": "manual",
    "sublattice_site_ratios": [1],
    "sublattice_occupancies": [
      [[0.89794, 0.10206]],
      [[0.86421, 0.13579]],
      [[0.82737, 0.17263]],
      [[0.81087, 0.18913]],
      [[0.75735, 0.24265]],
      [[0.71666, 0.28334]],
      [[0.70401, 0.29599]],
      [[0.6734, 0.3266]],
      [[0.66332, 0.33668]],
      [[0.63582, 0.36418]],
      [[0.61694, 0.38306]],
      [[0.5933, 0.4067]],
      [[0.57533, 0.42467]],
      [[0.55957, 0.44043]],
      [[0.53611, 0.46389]],
      [[0.52987, 0.47013]],
      [[0.48497, 0.51503]]
    ],
    "sublattice_configurations": [
      [["AL", "SI"]],
      [["AL", "SI"]],
      [["AL", "SI"]],
      [["AL", "SI"]],
      [["AL", "SI"]],
      [["AL", "SI"]],
      [["AL", "SI"]],
      [["AL", "SI"]],
      [["AL", "SI"]],
      [["AL", "SI"]],
      [["AL", "SI"]],
      [["AL", "SI"]],
      [["AL", "SI"]],
      [["AL", "SI"]],
      [["AL", "SI"]],
      [["AL", "SI"]],
      [["AL", "SI"]]
    ]
  },
  "conditions": {
    "P": 101325,
    "T": 1377
  },
  "excluded_model_contributions": ["idmix", "mag"],
  "output": "SM_MIX",
  "values": 
  [[[
    0.37508, 0.50843, 0.60732, 0.69716, 0.79887, 0.93448, 0.91753, 0.98251, 
    0.93900, 0.99946, 0.98534, 0.98760, 0.96330, 0.95143, 0.87402, 0.88815, 0.85198
  ]]],
  "reference": "J. P. Bros, H. Eslami and P. Gaune, Ber. Bunsenges, Thermodynamics of aluminum-silicon and aluminum-germanium-silicon liquid alloys: enthalpies of formation by high temperature calorimetry,85 (1981) 333.",
  "comment": "EST",
  "tags": ["EST"]
}

File: AL-SI/input-data/fixed-cconfiguration-thermochemical/LIQUID/SM/AL-SI-SM_MIX-LIQUID-1573k-YESIN (1986) .json
{
  "components": ["AL", "SI", "VA"],
  "phases": ["LIQUID"],
  "solver": {
    "mode": "manual",
    "sublattice_site_ratios": [1],
    "sublattice_occupancies": [
      [[0.94651, 0.05349]],
      [[0.89721, 0.10279]],
      [[0.84772, 0.15228]],
      [[0.79896, 0.20104]],
      [[0.74562, 0.25438]],
      [[0.69851, 0.30149]],
      [[0.64755, 0.35245]],
      [[0.59806, 0.40194]],
      [[0.54784, 0.45216]],
      [[0.49376, 0.50624]],
      [[0.44666, 0.55334]]
    ],
    "sublattice_configurations": [
      [["AL", "SI"]],
      [["AL", "SI"]],
      [["AL", "SI"]],
      [["AL", "SI"]],
      [["AL", "SI"]],
      [["AL", "SI"]],
      [["AL", "SI"]],
      [["AL", "SI"]],
      [["AL", "SI"]],
      [["AL", "SI"]],
      [["AL", "SI"]]
    ]
  },
  "conditions": {
    "P": 101325,
    "T": 1573
  },
  "excluded_model_contributions": ["idmix", "mag"],
  "output": "SM_MIX",
  "values": 
  [[[
    0.28072, 0.55703, 0.81300, 1.07687, 1.31420, 1.53174, 1.71369, 1.87303, 
    1.97700, 2.03520, 2.01825
  ]]],
  "reference": "Yu. O. Yesin, E. L. Demina, S. E. Demin and P. S. Popel, Zh. Fiz. Khimii, 60 (1986) 1791.",
  "comment": "EST",
  "tags": ["EST"]
}

File: AL-SI/input-data/fixed-cconfiguration-thermochemical/LIQUID/SM/AL-SI-SM_MIX-LIQUID-1750k-Kanibolotsky(2002) .json
{
  "components": ["AL", "SI", "VA"],
  "phases": ["LIQUID"],
  "solver": {
    "mode": "manual",
    "sublattice_site_ratios": [1],
    "sublattice_occupancies": [
      [[0.1, 0.9]],
      [[0.2, 0.8]],
      [[0.3, 0.7]],
      [[0.4, 0.6]],
      [[0.5, 0.5]],
      [[0.6, 0.4]]
    ],
    "sublattice_configurations": [
      [["AL", "SI"]],
      [["AL", "SI"]],
      [["AL", "SI"]],
      [["AL", "SI"]],
      [["AL", "SI"]],
      [["AL", "SI"]]
    ]
  },
  "conditions": {
    "P": 101325,
    "T": 1750
  },
  "excluded_model_contributions": ["idmix", "mag"],
  "output": "SM_MIX",
  "values": [[[0.26667, 0.76667, 1.23333, 1.53333, 1.63333, 1.43333]]],
  "reference": "Kanibolotsky D S , Bieloborodova O A , Kotova N V ,et al.Thermodynamic properties of liquid Al-Si and Al-Cu alloys[J].Journal of Thermal Analysis and Calorimetry, 2002, 70(3):975-983.",
  "comment": "EST",
  "tags": ["EST"]
}

File: AL-SI/input-data/fixed-cconfiguration-thermochemical/LIQUID/SM/AL-SI-SM_MIX-LIQUID-1760k-Batalin (1981) .json
{
  "components": ["AL", "SI", "VA"],
  "phases": ["LIQUID"],
  "solver": {
    "mode": "manual",
    "sublattice_site_ratios": [1],
    "sublattice_occupancies": [
      [[0.87576, 0.12424]],
      [[0.83763, 0.16237]],
      [[0.82315, 0.17685]],
      [[0.77458, 0.22542]],
      [[0.72197, 0.27803]],
      [[0.68385, 0.31615]],
      [[0.53922, 0.46078]],
      [[0.49798, 0.50202]],
      [[0.46077, 0.53923]],
      [[0.46902, 0.53098]],
      [[0.43492, 0.56508]],
      [[0.39991, 0.60009]],
      [[0.35446, 0.64554]],
      [[0.309, 0.691]],
      [[0.25126, 0.74874]],
      [[0.27912, 0.72088]],
      [[0.20067, 0.79933]],
      [[0.17684, 0.82316]]
    ],
    "sublattice_configurations": [
      [["AL", "SI"]],
      [["AL", "SI"]],
      [["AL", "SI"]],
      [["AL", "SI"]],
      [["AL", "SI"]],
      [["AL", "SI"]],
      [["AL", "SI"]],
      [["AL", "SI"]],
      [["AL", "SI"]],
      [["AL", "SI"]],
      [["AL", "SI"]],
      [["AL", "SI"]],
      [["AL", "SI"]],
      [["AL", "SI"]],
      [["AL", "SI"]],
      [["AL", "SI"]],
      [["AL", "SI"]],
      [["AL", "SI"]]
    ]
  },
  "conditions": {
    "P": 101325,
    "T": 1760
  },
  "excluded_model_contributions": ["idmix", "mag"],
  "output": "SM_MIX",
  "values": 
  [[[
    0.63218, 0.67964, 0.76892, 0.96951, 1.29103, 1.34810, 1.86738, 1.75268, 
    1.41534, 1.29442, 1.23396, 1.17971, 1.00455, 0.89662, 0.74349, 0.62596, 
    0.33609, 0.47622
  ]]],
  "reference": "G. I. Batalin, E. A. Beloborodova, A. N. Shlapak, I. V. Nikolaenko and V. P. Kurach, Zh. Fiz. Khimii, Heats of formation of molten aluminum-silicon alloys,55 (1981) 1580.",
  "comment": "EST",
  "tags": ["EST"]
}

File: AL-SI/input-data/fixed-cconfiguration-thermochemical/LIQUID/SM/AL-SI-SM_MIX-LIQUID-1820k-Rostovtsev(1983) .json
{
  "components": ["AL", "SI", "VA"],
  "phases": ["LIQUID"],
  "solver": {
    "mode": "manual",
    "sublattice_site_ratios": [1],
    "sublattice_occupancies": [
      [[0.90183, 0.09817]],
      [[0.79905, 0.20095]],
      [[0.70068, 0.29932]],
      [[0.59913, 0.40087]],
      [[0.49953, 0.50047]],
      [[0.40018, 0.59982]],
      [[0.30181, 0.69819]],
      [[0.20124, 0.79876]],
      [[0.10189, 0.89811]]
    ],
    "sublattice_configurations": [
      [["AL", "SI"]],
      [["AL", "SI"]],
      [["AL", "SI"]],
      [["AL", "SI"]],
      [["AL", "SI"]],
      [["AL", "SI"]],
      [["AL", "SI"]],
      [["AL", "SI"]],
      [["AL", "SI"]]
    ]
  },
  "conditions": {
    "P": 101325,
    "T": 1820
  },
  "excluded_model_contributions": ["idmix", "mag"],
  "output": "SM_MIX",
  "values": [[[0.40094, 0.71997, 0.93462, 1.08481, 1.11753, 1.06747, 0.93593, 0.71702, 0.40224]]],
  "reference": "N.V. Gizenko, B.I. Emlin, S.N. Kilesso, A.L. Zav'yalov, Heats of formation of molten aluminum-silicon alloys, Izv. Akad. Nauk SSR Met. 3 (1983) 3-35.",
  "comment": "EST",
  "tags": ["EST"]
}

File: AL-SI/input-data/fixed-cconfiguration-thermochemical/LIQUID/SM/AL-SI-SM_MIX-LIQUID-1870k-Rostovtsev(2002) .json
{
  "components": ["AL", "SI", "VA"],
  "phases": ["LIQUID"],
  "solver": {
    "mode": "manual",
    "sublattice_site_ratios": [1],
    "sublattice_occupancies": [
      [[0.94783, 0.05217]],
      [[0.89644, 0.10356]],
      [[0.84946, 0.15054]],
      [[0.79807, 0.20193]],
      [[0.74987, 0.25013]],
      [[0.70068, 0.29932]],
      [[0.64611, 0.35389]],
      [[0.59913, 0.40087]],
      [[0.54676, 0.45324]],
      [[0.397, 0.603]],
      [[0.35002, 0.64998]],
      [[0.29643, 0.70357]],
      [[0.25042, 0.74958]],
      [[0.20026, 0.79974]],
      [[0.14765, 0.85235]],
      [[0.09846, 0.90154]],
      [[0.0505, 0.9495]]
    ],
    "sublattice_configurations": [
      [["AL", "SI"]],
      [["AL", "SI"]],
      [["AL", "SI"]],
      [["AL", "SI"]],
      [["AL", "SI"]],
      [["AL", "SI"]],
      [["AL", "SI"]],
      [["AL", "SI"]],
      [["AL", "SI"]],
      [["AL", "SI"]],
      [["AL", "SI"]],
      [["AL", "SI"]],
      [["AL", "SI"]],
      [["AL", "SI"]],
      [["AL", "SI"]],
      [["AL", "SI"]],
      [["AL", "SI"]]
    ]
  },
  "conditions": {
    "P": 101325,
    "T": 1873
  },
  "excluded_model_contributions": ["idmix", "mag"],
  "output": "SM_MIX",
  "values": 
  [[[
    0.19479, 0.38228, 0.57534, 0.75563, 0.93167, 1.09888, 1.26085, 1.26641, 
    1.12342, 0.93724, 0.88161, 0.78868, 0.68986, 0.57403, 0.43366, 0.30375, 0.16043
  ]]],
  "reference": "S.T. Rostovtsev, S.I. Khitrik, Activity of components in silicon-aluminum, silicon-manganese, and silicon-chromium alloys, Izv. Vyssh. Ucheb. Zaved. Met. 14 (1971) 61-63.alorimetry, 2002, 70(3):975-983.",
  "comment": "EST",
  "tags": ["EST"]
}

File: AL-SI/input-data/fixed-cconfiguration-thermochemical/LIQUID/SM/AL-SI-SM_MIX-LIQUID-1870k-Sudavtzova (1986) .json
{
  "components": ["AL", "SI", "VA"],
  "phases": ["LIQUID"],
  "solver": {
    "mode": "manual",
    "sublattice_site_ratios": [1],
    "sublattice_occupancies": [
      [[0.89629, 0.10371]],
      [[0.79896, 0.20104]],
      [[0.69704, 0.30296]],
      [[0.59806, 0.40194]],
      [[0.49761, 0.50239]],
      [[0.3924, 0.6076]],
      [[0.2936, 0.7064]],
      [[0.19535, 0.80465]],
      [[0.09564, 0.90436]],
      [[0.0, 1.0]]
    ],
    "sublattice_configurations": [
      [["AL", "SI"]],
      [["AL", "SI"]],
      [["AL", "SI"]],
      [["AL", "SI"]],
      [["AL", "SI"]],
      [["AL", "SI"]],
      [["AL", "SI"]],
      [["AL", "SI"]],
      [["AL", "SI"]],
      [["AL", "SI"]]
    ]
  },
  "conditions": {
    "P": 101325,
    "T": 1870
  },
  "excluded_model_contributions": ["idmix", "mag"],
  "output": "SM_MIX",
  "values": [[[0.46718, 1.01415, 1.50292, 1.74025, 1.77415, 1.53457, 1.10852, 0.50843, 0.17223, 0.00045]]],
  "reference": "V. S. Sudavtzova, G. I. Batalin and V. S. Tutevich, Ukr. Khim. Zh., 52 (1986) 1029.",
  "comment": "EST",
  "tags": ["EST"]
}
