Repository: LIUhui-ayy/ThermoAI-CALPHAD-Databases

# ThermoAI-Studio
ThermoAI Studio is an AI-driven integrated platform that automates the CALPHAD thermodynamic database development workflow, from literature parsing and data structuring to model generation, parameter optimization, validation, and uncertainty quantification.

File: MG-SI/input-data/ZPF/1.json
{
    "components": ["MG", "SI", "VA"],
    "phases": ["LIQUID", "MG2SI", "HCP_A3"],
    "conditions": {
      "P": 101325,
      "T": [911.0024]
    },
    "broadcast_conditions": false,
    "output": "ZPF",
    "values": [
      [["HCP_A3", ["SI"], [0.000028]], ["LIQUID", ["SI"], [0.0115705]], ["MG2SI", ["SI"], [0.33448]]]
    ],
    "reference": "Gef1968",
    "bibtex": "R. Geffken, E. Miller, Trans. TMS-AIME 242 (1968) 2323-2328.",
    "comment": "LIQUID phase boundary with MG2SI in MG-Si system"
  }

File: MG-SI/input-data/ZPF/2.json
{
    "components": ["MG", "SI", "VA"],
    "phases": ["LIQUID", "MG2SI", "DIAMOND_A4"],
    "conditions": {
      "P": 101325,
      "T": [1218.75]
    },
    "broadcast_conditions": false,
    "output": "ZPF",
    "values": [
      [["DIAMOND_A4", ["SI"], [1]], ["LIQUID", ["SI"], [0.535]], ["MG2SI", ["SI"], [0.33448]]]
    ],
    "reference": "Gef1968",
    "bibtex": "R. Geffken, E. Miller, Trans. TMS-AIME 242 (1968) 2323-2328.",
    "comment": "LIQUID phase boundary with MG2SI in MG-Si system"
  }

File: MG-SI/input-data/ZPF/Gef 1968.json
{
    "components": ["MG", "SI", "VA"],
    "phases": ["LIQUID", "MG2SI", "DIAMOND_A4"],
    "conditions": {
      "P": 101325,
      "T": [1229.8173, 1282.80102, 1326.20576, 1352.2486, 1359.13349, 1352.54794, 1336.38342, 1300.46226, 1250.47197,
      1251.37, 1333.38999, 1370.20918]
    },
    "broadcast_conditions": false,
    "output": "ZPF",
    "values": [
      [["LIQUID", ["SI"], [0.15112]], ["MG2SI", ["SI"], [null]]],
      [["LIQUID", ["SI"], [0.19823]], ["MG2SI", ["SI"], [null]]],
      [["LIQUID", ["SI"], [0.25480]], ["MG2SI", ["SI"], [null]]],
      [["LIQUID", ["SI"], [0.30814]], ["MG2SI", ["SI"], [null]]],
      [["LIQUID", ["SI"], [0.33256]], ["MG2SI", ["SI"], [null]]],
      [["LIQUID", ["SI"], [0.36696]], ["MG2SI", ["SI"], [null]]],
      [["LIQUID", ["SI"], [0.40384]], ["MG2SI", ["SI"], [null]]],
      [["LIQUID", ["SI"], [0.45269]], ["MG2SI", ["SI"], [null]]],
      [["LIQUID", ["SI"], [0.49929]], ["MG2SI", ["SI"], [null]]],
      [["LIQUID", ["SI"], [0.55213]], ["DIAMOND_A4", ["SI"], [null]]],
      [["LIQUID", ["SI"], [0.60372]], ["DIAMOND_A4", ["SI"], [null]]],
      [["LIQUID", ["SI"], [0.63114]], ["DIAMOND_A4", ["SI"], [null]]]
    ],
    "reference": "Gef1968",
    "bibtex": "R. Geffken, E. Miller, Trans. TMS-AIME 242 (1968) 2323-2328.",
    "comment": "LIQUID phase boundary with MG2SI in MG-Si system"
  }

File: MG-SI/input-data/ZPF/Ray 1940.json
{
    "components": ["MG", "SI", "VA"],
    "phases": ["LIQUID", "HCP_A3"],
    "conditions": {
      "P": 101325,
      "T": [919.51955, 917.16726, 914.77059, 912.74378]
    },
    "broadcast_conditions": false,
    "output": "ZPF",
    "values": [
      [["LIQUID", ["SI"], [0.002337]], ["HCP_A3", ["SI"], [null]]],
      [["LIQUID", ["SI"], [0.0046803]], ["HCP_A3", ["SI"], [null]]],
      [["LIQUID", ["SI"], [0.0069744]], ["HCP_A3", ["SI"], [null]]],
      [["LIQUID", ["SI"], [0.0092684]], ["HCP_A3", ["SI"], [null]]]
    ],
    "reference": "Ray1940",
    "bibtex": "G.V. Raynor, J. Inst. Met. 66 (1940) 403-426.",
    "comment": "LIQUID phase boundary with HCP_A3 in MG-Si system"
  }

File: MG-SI/input-data/ZPF/Sch 1977.json
{
  "components": ["MG", "SI", "VA"],
  "phases": ["LIQUID", "HCP_A3", "MG2SI", "DIAMOND_A4"],
  "conditions": {
    "P": 101325,
    "T":
    [
      922.2269, 921.28006, 920.08173, 918.92778, 917.3152, 915.21442, 914.43032, 978.06981, 1006.80674, 1041.53053, 1098.40571, 1161.26774,
      1206.1692, 1247.77788, 1299.26488, 1328.89984, 1344.76503, 1344.76503, 1349.25517, 1350.1532, 1345.36371, 1326.5051, 1286.39313, 1227.42256,
      1260.64963, 1348.65648, 1466.59764, 1608.48624
    ]
  },
  "broadcast_conditions": false,
  "output": "ZPF",
  "values": [
    [["LIQUID", ["SI"], [0.0009192]], ["HCP_A3", ["SI"], [null]]],
    [["LIQUID", ["SI"], [0.0017167]], ["HCP_A3", ["SI"], [null]]],
    [["LIQUID", ["SI"], [0.0035086]], ["HCP_A3", ["SI"], [null]]],
    [["LIQUID", ["SI"], [0.0051037]], ["HCP_A3", ["SI"], [null]]],
    [["LIQUID", ["SI"], [0.0068070]], ["HCP_A3", ["SI"], [null]]],
    [["LIQUID", ["SI"], [0.0087466]], ["HCP_A3", ["SI"], [null]]],
    [["LIQUID", ["SI"], [0.0102432]], ["HCP_A3", ["SI"], [null]]],
    [["LIQUID", ["SI"], [0.02427]], ["MG2SI", ["SI"], [null]]],
    [["LIQUID", ["SI"], [0.03374]], ["MG2SI", ["SI"], [null]]],
    [["LIQUID", ["SI"], [0.04321]], ["MG2SI", ["SI"], [null]]],
    [["LIQUID", ["SI"], [0.06838]], ["MG2SI", ["SI"], [null]]],
    [["LIQUID", ["SI"], [0.10053]], ["MG2SI", ["SI"], [null]]],
    [["LIQUID", ["SI"], [0.13019]], ["MG2SI", ["SI"], [null]]],
    [["LIQUID", ["SI"], [0.16483]], ["MG2SI", ["SI"], [null]]],
    [["LIQUID", ["SI"], [0.22166]], ["MG2SI", ["SI"], [null]]],
    [["LIQUID", ["SI"], [0.26776]], ["MG2SI", ["SI"], [null]]],
    [["LIQUID", ["SI"], [0.29792]], ["MG2SI", ["SI"], [null]]],
    [["LIQUID", ["SI"], [0.31686]], ["MG2SI", ["SI"], [null]]],
    [["LIQUID", ["SI"], [0.33082]], ["MG2SI", ["SI"], [null]]],
    [["LIQUID", ["SI"], [0.34228]], ["MG2SI", ["SI"], [null]]],
    [["LIQUID", ["SI"], [0.36745]], ["MG2SI", ["SI"], [null]]],
    [["LIQUID", ["SI"], [0.41730]], ["MG2SI", ["SI"], [null]]],
    [["LIQUID", ["SI"], [0.46839]], ["MG2SI", ["SI"], [null]]],
    [["LIQUID", ["SI"], [0.52073]], ["MG2SI", ["SI"], [null]]],
    [["LIQUID", ["SI"], [0.56733]], ["DIAMOND_A4", ["SI"], [null]]],
    [["LIQUID", ["SI"], [0.62117]], ["DIAMOND_A4", ["SI"], [null]]],
    [["LIQUID", ["SI"], [0.72385]], ["DIAMOND_A4", ["SI"], [null]]],
    [["LIQUID", ["SI"], [0.89307]], ["DIAMOND_A4", ["SI"], [null]]]
  ],
  "reference": "Sch1977",
  "bibtex": "E. Schürmann, A. Fischer, Giessereiforschung 29 (1977) 107-113.",
  "comment": "LIQUID phase boundary with HCP_A3 in MG-Si system"
}

File: MG-SI/input-data/ZPF/Vog 1909.json
 {
    "components": ["MG", "SI", "VA"],
    "phases": ["LIQUID", "MG2SI", "DIAMOND_A4"],
    "conditions": {
      "P": 101325,
      "T": [926.28346, 931.67164,  1201.67905, 1254.36343, 1325.00838, 1375.59736, 1352.54794, 1340.27488, 1322.61364, 1262.14635,
      1259.15292, 1421.09750, 1607.28887]
    },
    "broadcast_conditions": false,
    "output": "ZPF",
    "values": [
      [["LIQUID", ["SI"], [0.01729]], ["MG2SI", ["SI"], [null]]],
      [["LIQUID", ["SI"], [0.00956]], ["MG2SI", ["SI"], [null]]],
      [["LIQUID", ["SI"], [0.13318]], ["MG2SI", ["SI"], [null]]],
      [["LIQUID", ["SI"], [0.16932]], ["MG2SI", ["SI"], [null]]],
      [["LIQUID", ["SI"], [0.22490]], ["MG2SI", ["SI"], [null]]],
      [["LIQUID", ["SI"], [0.33680]], ["MG2SI", ["SI"], [null]]],
      [["LIQUID", ["SI"], [0.38590]], ["MG2SI", ["SI"], [null]]],
      [["LIQUID", ["SI"], [0.43499]], ["MG2SI", ["SI"], [null]]],
      [["LIQUID", ["SI"], [0.46415]], ["MG2SI", ["SI"], [null]]],
      [["LIQUID", ["SI"], [0.48459]], ["MG2SI", ["SI"], [null]]],
      [["LIQUID", ["SI"], [0.56434]], ["DIAMOND_A4", ["SI"], [null]]],
      [["LIQUID", ["SI"], [0.66927]], ["DIAMOND_A4", ["SI"], [null]]],
      [["LIQUID", ["SI"], [0.88659]], ["DIAMOND_A4", ["SI"], [null]]]
    ],
    "reference": "Vog1909",
    "bibtex": "R. Vogel, Z. Anorg. Chem. 61 (1909) 46-63.",
    "comment": "LIQUID phase boundary with MG2SI in MG-Si system"
  }
