Repository: LIUhui-ayy/ThermoAI-CALPHAD-Databases

# ThermoAI-Studio
ThermoAI Studio is an AI-driven integrated platform that automates the CALPHAD thermodynamic database development workflow, from literature parsing and data structuring to model generation, parameter optimization, validation, and uncertainty quantification.

File: MG-SI/input-data/activity/MG-MA-ACR_SI-LIQUID-Eld(1967).json
{
  "components": ["MG", "SI", "VA"],
  "phases": ["LIQUID"],
  "reference_state": {
    "phases": ["LIQUID"],
    "conditions": {
      "P": 101325,
      "T": 1350.15,
      "X_MG": 0.0
    }
  },
  "conditions": {
    "P": 101325,
    "T": 1350.15,
    "X_SI": [
      0.05041,
      0.09991,
      0.14989,
      0.20012,
      0.25083,
      0.29961,
      0.35105,
      0.40055,
      0.50004,
      0.55026,
      0.60097
    ]
  },
  "output": "ACR_MG",
  "values": [[[
    0.94563,
    0.88628,
    0.82234,
    0.75333,
    0.65731,
    0.54126,
    0.41604,
    0.32146,
    0.18417,
    0.13954,
    0.1089
]]],
  "reference": "J.M. Eldridge"
}

File: MG-SI/input-data/activity/MG-MA-ACR_SI-LIQUID-Rao(1981).json
{
  "components": ["MG", "SI", "VA"],
  "phases": ["LIQUID"],
  "reference_state": {
    "phases": ["LIQUID"],
    "conditions": {
      "P": 101325,
      "T": 1350.15,
      "X_MG": 0.0
    }
  },
  "conditions": {
    "P": 101325,
    "T": 1350.15,
    "X_SI": [
      0.10112,
      0.15062,
      0.20616,
      0.43411,
      0.46526,
      0.53916
    ]
  },
  "output": "ACR_MG",
  "values": [[[
    0.86746,
    0.74899,
    0.62691,
    0.17187,
    0.16077,
    0.11565
]]],
  "reference": "Y.K. Rao"
}

File: MG-SI/input-data/activity/MG-MA-ACR_SI-LIQUID-Sry(1964).json
{
  "components": ["MG", "SI", "VA"],
  "phases": ["LIQUID"],
  "reference_state": {
    "phases": ["LIQUID"],
    "conditions": {
      "P": 101325,
      "T": 1350.15,
      "X_MG": 0.0
    }
  },
  "conditions": {
    "P": 101325,
    "T": 1350.15,
    "X_SI": [
    0.10039,
    0.20012,
    0.30154,
    0.39982,
    0.50004
    ]
  },
  "output": "ACR_MG",
  "values": [[[
    0.84912,
    0.65972,
    0.43944,
    0.27924,
    0.12916
]]],
  "reference": "I.T. Sryvalin"
}
