Repository: LIUhui-ayy/ThermoAI-CALPHAD-Databases

# ThermoAI-Studio
ThermoAI Studio is an AI-driven integrated platform that automates the CALPHAD thermodynamic database development workflow, from literature parsing and data structuring to model generation, parameter optimization, validation, and uncertainty quantification.

File: MG-SI/input-data/fixed-cconfiguration-thermochemical/LIQUID/HM/MG-SI-HM_MIX-LIQUID-1350k-Eld (1967)-DFT.json
{
  "components": ["MG", "SI","VA"],
  "phases": ["LIQUID"],
  "solver": {
    "mode": "manual",
    "sublattice_site_ratios": [1],
    "sublattice_occupancies": [
      [[0.95021, 0.04979]],
      [[0.90027, 0.09973]],
      [[0.85082, 0.14918]],
      [[0.79890, 0.20110]],
      [[0.75068, 0.24932]],
      [[0.70000, 0.30000]],
      [[0.64931, 0.35069]],
      [[0.59863, 0.40137]],
      [[0.54918, 0.45082]],
      [[0.49899, 0.50101]],
      [[0.44978, 0.55022]],
      [[0.39885, 0.60115]],
      [[0.34891, 0.65109]],
      [[0.30020, 0.69980]],
      [[0.25001, 0.74999]],
      [[0.20056, 0.79944]],
      [[0.14987, 0.85013]],
      [[0.09919, 0.90081]],
      [[0.04974, 0.95026]]
      ],
    "sublattice_configurations": [
      [["MG", "SI"]],
      [["MG", "SI"]],
      [["MG", "SI"]],
      [["MG", "SI"]],
      [["MG", "SI"]],
      [["MG", "SI"]],
      [["MG", "SI"]],
      [["MG", "SI"]],
      [["MG", "SI"]],
      [["MG", "SI"]],
      [["MG", "SI"]],
      [["MG", "SI"]],
      [["MG", "SI"]],
      [["MG", "SI"]],
      [["MG", "SI"]],
      [["MG", "SI"]],
      [["MG", "SI"]],
      [["MG", "SI"]],
      [["MG", "SI"]]
    ]
    },
      "conditions": {
        "P": 101325,
        "T": 1350.15
      },
  "output": "HM_MIX",
  "values": [[[
    -3484.07,
    -6299.55,
    -9152.17,
    -11720.14,
    -13972.53,
    -15525.69,
    -16620.94,
    -16843.71,
    -16620.94,
    -15977.4,
    -14789.33,
    -13440.37,
    -12035.72,
    -10513.5,
    -8898.47,
    -7147.29,
    -5458,
    -3793.46,
    -1992.79
  ]]],
  "reference": "Eldridge 1967",
  "bibtex": "Eldridge J M, Miller E, Komarek K L. THERMODYNAMIC PROPERTIES OF LIQUID MAGNESIUM- SILICON ALLOYS. DISCUSSION OF THE MG-GROUP IVB SYSTEMS[J]. Aime Met Soc Trans, 1967, 239(6): 775-781.",

  "comment": "DFT"
}

File: MG-SI/input-data/fixed-cconfiguration-thermochemical/LIQUID/HM/MG-SI-SM_MIX-LIQUID-1350k-Eld (1967)-EST.json
{
  "components": ["MG", "SI","VA"],
  "phases": ["LIQUID"],
  "solver": {
    "mode": "manual",
    "sublattice_site_ratios": [1],
    "sublattice_occupancies": [
      [[0.95021, 0.04979]],
      [[0.90027, 0.09973]],
      [[0.85082, 0.14918]],
      [[0.79890, 0.20110]],
      [[0.75068, 0.24932]],
      [[0.70000, 0.30000]],
      [[0.64931, 0.35069]],
      [[0.59863, 0.40137]],
      [[0.54918, 0.45082]],
      [[0.49899, 0.50101]],
      [[0.44978, 0.55022]],
      [[0.39885, 0.60115]],
      [[0.34891, 0.65109]],
      [[0.30020, 0.69980]],
      [[0.25001, 0.74999]],
      [[0.20056, 0.79944]],
      [[0.14987, 0.85013]],
      [[0.09919, 0.90081]],
      [[0.04974, 0.95026]]
    ],
    "sublattice_configurations": [
      [["MG", "SI"]],
      [["MG", "SI"]],
      [["MG", "SI"]],
      [["MG", "SI"]],
      [["MG", "SI"]],
      [["MG", "SI"]],
      [["MG", "SI"]],
      [["MG", "SI"]],
      [["MG", "SI"]],
      [["MG", "SI"]],
      [["MG", "SI"]],
      [["MG", "SI"]],
      [["MG", "SI"]],
      [["MG", "SI"]],
      [["MG", "SI"]],
      [["MG", "SI"]],
      [["MG", "SI"]],
      [["MG", "SI"]],
      [["MG", "SI"]]
    ]
  },
  "conditions": {
    "P": 10325,
    "T": 1350.15
  },
  "output": "SM_MIX",
  "values": [[[
    -1.161356667,
    -2.09985,
    -3.050723333,
    -3.906713333,
    -4.65751,
    -5.17523,
    -5.540313333,
    -5.61457,
    -5.540313333,
    -5.3258,
    -4.929776667,
    -4.480123333,
    -4.011906667,
    -3.5045,
    -2.966156667,
    -2.38243,
    -1.819333333,
    -1.264486667,
    -0.664263333
  ]]],
  "reference": "Eldridge J M, Miller E, Komarek K L. THERMODYNAMIC PROPERTIES OF LIQUID MAGNESIUM- SILICON ALLOYS. DISCUSSION OF THE MG-GROUP IVB SYSTEMS[J]. Aime Met Soc Trans, 1967, 239(6): 775-781.",
  "comment": "EST",
  "tags": ["est"]
}
